Repository: VictoriaCavalcanti/Impacto_Asfalto

# Asphalt Impact Research

To help a **Scientific Iniciation in Asphalt Impact**, we development a **Web Scrappy** to collect reserch data from **EDP's (Enviroment Production Declarations)**. The source of EDP's is [Emerald Eco-Label EPD Tool](https://asphaltepd.org), the current application get specific information from all EDP's from all 39 states of United States of America, in total we got data from 1717 EDP's that are writed in tables (matrices) on csv file format, every state have his on csv file.

The current documentation are in working process and assumes that you are a beginner in programming and not familiar with python projects, so maybe the docs can be to heavily 'step by step' for you.

> [!NOTE]
> Last Update 18/10/2023

## Summary
- [How to use/run the apllication](#how-to-use/run-the-aplication)
- [Application architecture]()
- [How to adapt the apllication]()
- [Next steps]()

## How to use/run the aplication

Run the application is pretty easy, but first you need to install the project dependencies, let's get on it.

### Setting the enviroment

First make sure that you have Python 3 installed in your machine, you can download from [here](https://www.python.org/downloads/).

The projects depends on [Requests](https://requests.readthedocs.io/en/latest/) and [BeautifulSoup4](https://www.crummy.com/software/BeautifulSoup/bs4/doc/) libs, to avoid
install this libs in global scope (that may cause version conflits with other python projects in you computer) we strongly recommend using [virtualenv](https://virtualenv.pypa.io/en/latest/) that is a virtual enviroment, you may have a little more work but is worth! Let's create your venv and install the libs.

**To create a virtual env:**

Windows:
```bash
py -m venv .venv
```

Mac/Linux:
```bash
python3 -m venv .venv
```

Now you may have a .venv folder in the project folder, to install the dependencies only in this .venv we need first activate the venv, to do that run this command:

Windows:
```bash
.\.venv\Scripts\activate
```

Mac/Linux:
```bash
.\.venv\bin\activate
```

If things are doing right, you now have a '(.venv)' in the left of console line, that shows that the virtual enviroment is activated.
>[!IMPORTANT]
>Make sure to activate the venv, otherwise the libs will be installed globally

**To install the dependencies:**
```bash
pip install -r requirements.txt
```

**To list packages list:**

```bash
pip list
```

You may have to see this in the left side:

```
beautifulsoup4     
bs4                
certifi            
charset-normalizer 
idna               
pip                
requests           
setuptools         
soupsieve          
urllib3  
```
Done! Finnaly the enviroment is setted and you can run the application.

### Running the application

Windows:
```bash
py run.py
```

Mac/Linux:
``` bash
python3 run.py
```

### Finishing the application:

After running the scrappy, to deactivate the virtual env you just need to run this command:

``` bash
deactivate
```

## Apllication architecture

## How to adapt the application

## Next steps

File: sheets/dados_AL.csv
Mix,Usinas,Tipo Binder,Binder,P.G,RAP,Tipo Binder Additive,Binder Additive,Tipo Mix Additive,Mix Additive,Granulometria,Processo Produtivo,Temperaturas,Teor de cal,Cimento Portland,Recycled Asphalt Shingles,Crusher fines,CO2 - Material,CO2 - Transporte,CO2 - Produção,CO2 - Total,NRPR Fuel - Material,NRPR Fuel - Transporte,NRPR Fuel - Produção,NRPR Fuel - Total,NRPR Mat - Material,NRPR Mat - Transporte,NRPR Mat - Produção,NRPR Mat - Total,SM - Material,SM - Transporte,SM - Produção,SM - Total,URLS
"1"" Binder A/B C/D E ",Dothan Asphalt Plant ,Unmodified,3,67-22,34,-,-,-,-,densa,HMA,141-163,-,-,-,-,"16,83","7,07","24,86","48,76",315,94,434,843,1004,N/A,N/A,1004,310,N/A,0,310,https://asphaltepd.org/epd/d/85Uo81/
"1/2"" Leveling A/B C/D ",Dothan Asphalt Plant ,Unmodified,4,67-22,34,-,-,-,-,densa,HMA,141-163,-,-,-,-,"22,55","7,81","24,86","55,22",426,104,434,964,1376,N/A,N/A,1376,306,N/A,0,306,https://asphaltepd.org/epd/d/YqUzR8/
211135 ,Dothan Asphalt Plant ,Unmodified,5,67-22,19,-,-,-,-,densa,HMA,141-163,-,-,-,-,"27,27","11,73","24,86","63,86",519,156,434,1108,1674,N/A,N/A,1674,173,N/A,0,173,https://asphaltepd.org/epd/d/4RURgb/
211145 ,Dothan Asphalt Plant ,Unmodified,4,67-22,19,-,-,-,-,densa,HMA,149-177,-,-,-,-,"24,98","15,35","24,86","65,20",474,204,434,1112,1525,N/A,N/A,1525,174,N/A,0,174,https://asphaltepd.org/epd/d/1AU2pJ/
"424 1"" Binder ABCDE PG67-22   GH-0062-22 ",Tocwah Asphalt Plant ,Unmodified,2,67-22,35,-,-,-,-,densa,HMA,121-177,-,-,-,-,"15,57","3,73","29,35","48,65",291,49,136,476,922,N/A,N/A,922,313,N/A,0,313,https://asphaltepd.org/epd/d/DdUGdy/
"424 1/2"" Binder PG76-22   GH-0208-23 ",Tocwah Asphalt Plant ,SBS modified - 3.5% styrene-butadiene-styrene,4,76-22,34,-,-,-,-,densa,HMA,121-177,-,-,-,-,"28,32","4,67","29,35","62,34",519,62,136,717,1458,N/A,N/A,1458,309,N/A,0,309,https://asphaltepd.org/epd/d/j5UQlg/
"424 1/2"" Surface  Esal E   PG67-22    GH-0209-23 ",Tocwah Asphalt Plant ,Unmodified,4,67-22,34,-,-,-,-,densa,HMA,121-177,-,-,-,-,"23,79","4,11","29,35","57,26",450,55,136,641,1458,N/A,N/A,1458,312,N/A,0,312,https://asphaltepd.org/epd/d/6QU6Q6/
"424 1/2"" Surface Esal E PG67-22   GH-0212-23 ",Tocwah Asphalt Plant ,Unmodified,5,67-22,19,-,-,-,-,densa,HMA,121-177,-,-,-,-,"27,84","5,91","29,35","63,09",530,78,136,744,1711,N/A,N/A,1711,176,N/A,0,176,https://asphaltepd.org/epd/d/keUv83/
"424 1/2"" Surface PG76-22   GH-0210-23 W- Evotherm ",Tocwah Asphalt Plant ,SBS modified - 3.5% styrene-butadiene-styrene + 1 terminal additive(s)*,5,76-22,19,-,-,-,-,densa,WMA,121-143,-,-,-,-,"33,57","6,12","29,35","69,04",618,81,136,835,1734,N/A,N/A,1734,175,N/A,0,175,https://asphaltepd.org/epd/d/xPU5kK/
"424 1/2"" Surface PG76-22   GH-0211-23 ",Tocwah Asphalt Plant ,SBS modified - 3.5% styrene-butadiene-styrene,5,76-22,19,-,-,-,-,densa,HMA,121-177,-,-,-,-,"33,15","5,83","29,35","68,32",610,77,136,823,1711,N/A,N/A,1711,176,N/A,0,176,https://asphaltepd.org/epd/d/o8UK69/
"424 1/2"" Surface PG76-22   GH-0213-23 W- Anova 1815 ",Tocwah Asphalt Plant ,SBS modified - 3.5% styrene-butadiene-styrene + 1 terminal additive(s),5,76-22,19,-,-,-,-,densa,WMA,121-143,-,-,-,-,"33,56","6,12","29,35","69,03",617,81,136,834,1733,N/A,N/A,1733,175,N/A,0,175,https://asphaltepd.org/epd/d/9JUmdv/
"424 1/2"" Surface PG76-22   GH-0214-23 W- ACE XP Fiber ",Tocwah Asphalt Plant ,SBS modified - 3.5% styrene-butadiene-styrene,5,76-22,19,-,-,Aramid Fiber - SurfaceTech AceXP,< 1%,densa,HMA,121-177,-,-,-,-,"39,12","6,52","29,35","75,00",731,87,136,953,1747,N/A,N/A,1747,175,N/A,0,175,https://asphaltepd.org/epd/d/BZUy9B/
"424 3/4"" Binde ABCDE PG67-22   GH-0207-23 ",Tocwah Asphalt Plant ,Unmodified,4,67-22,34,-,-,-,-,densa,HMA,121-177,-,-,-,-,"21,51","3,78","29,35","54,64",406,50,136,592,1309,N/A,N/A,1309,313,N/A,0,313,https://asphaltepd.org/epd/d/qmU6Jj/
211155 ,Vance Asphalt Plant ,Unmodified,3,67-22,35,-,-,-,-,Não reportada,HMA,135-163,-,-,-,-,"16,53","2,60","25,58","44,72",310,35,446,790,986,N/A,N/A,986,318,N/A,0,318,https://asphaltepd.org/epd/d/vZUPKL/
"1"" Private ",Huntsville ,Unmodified,3,67-22,34,-,-,-,-,densa,HMA,149-177,-,-,-,-,"16,14","2,78","23,79","42,71",302,37,142,481,960,N/A,N/A,960,309,N/A,0,309,https://asphaltepd.org/epd/d/keU1l7/
"1/2"" Private ",Huntsville ,Unmodified,4,67-22,34,-,-,-,-,densa,HMA,149-177,-,-,-,-,"22,03","3,35","23,79","49,17",416,45,142,603,1343,N/A,N/A,1343,306,N/A,0,306,https://asphaltepd.org/epd/d/qmUXYG/
GH-0108-21 ,Huntsville ,Unmodified,3,67-22,34,-,-,-,-,densa,HMA,149-177,-,-,-,-,"15,82","2,33","23,79","41,93",295,31,142,469,937,N/A,N/A,937,318,N/A,0,318,https://asphaltepd.org/epd/d/6QUKGO/
GH-0161-21 ,Huntsville ,Unmodified,4,67-22,19,-,-,-,-,densa,HMA,149-177,-,-,-,-,"26,16","6,00","23,79","55,95",497,80,142,719,1602,N/A,N/A,1602,174,N/A,0,174,https://asphaltepd.org/epd/d/j5Ugpq/

File: sheets/dados_AR.csv
Mix,Usinas,Tipo Binder,Binder,P.G,RAP,Tipo Binder Additive,Binder Additive,Tipo Mix Additive,Mix Additive,Granulometria,Processo Produtivo,Temperaturas,Teor de cal,Cimento Portland,Recycled Asphalt Shingles,Crusher fines,CO2 - Material,CO2 - Transporte,CO2 - Produção,CO2 - Total,NRPR Fuel - Material,NRPR Fuel - Transporte,NRPR Fuel - Produção,NRPR Fuel - Total,NRPR Mat - Material,NRPR Mat - Transporte,NRPR Mat - Produção,NRPR Mat - Total,SM - Material,SM - Transporte,SM - Produção,SM - Total,URLS
HMA065-20 ,Harrison Asphalt ,5,5,70-22,-,Warm Mix Additive - Chemical*,< 1%,-,-,densa,HMA,157-185,-,-,-,-,"37,47","7,22","31,52","76,22",692,96,120,908,1934,N/A,N/,1934,0,N/A,0,0,https://asphaltepd.org/epd/d/LDUd9w/
HMA462-19 ,Harrison Asphalt ,5,5,64-22,-,Warm Mix Additive - Chemical*,< 1%,-,-,densa,HMA,141-168,-,-,-,-,"31,47","7,07","31,52","70,06",601,94,120,815,1934,N/A,N/,1934,0,N/A,0,0,https://asphaltepd.org/epd/d/1AUKqQ/
HMA463-19 ,Harrison Asphalt ,6,6,64-22,-,Warm Mix Additive - Chemical*,< 1%,-,-,densa,HMA,141-168,-,-,-,-,"34,33","7,81","31,52","73,65",656,104,120,880,2120,N/A,N/,2120,0,N/A,0,0,https://asphaltepd.org/epd/d/OPUDXv/
ACJ001-14 ,Jenny Lind Asphalt ,6,6,64-22,-,-,-,-,-,densa,HMA,146-156,-,-,-,-,"34,90","1,26","28,56","64,72",667,17,494,1178,2157,N/A,N/,2157,0,N/A,0,0,https://asphaltepd.org/epd/d/yeUOxL/
S4pv0262201000 ,Jenny Lind Asphalt ,5,5,70-28,-,-,-,-,-,densa,HMA,152-174,-,-,-,-,"38,84","2,46","28,56","69,87",717,33,494,1243,2009,N/A,N/,2009,0,N/A,0,0,https://asphaltepd.org/epd/d/LDUdvO/
WMA034-21 ,Jenny Lind Asphalt ,6,6,70-22,-,Warm Mix Additive - Chemical*,< 1%,-,-,densa,WMA,143-171,-,-,-,-,"40,91","4,94","28,56","74,41",756,66,494,1315,2120,N/A,N/,2120,0,N/A,0,0,https://asphaltepd.org/epd/d/aRUdbp/
WMA353-18 ,Jenny Lind Asphalt ,6,6,64-22,-,Warm Mix Additive - Chemical*,< 1%,-,-,densa,WMA,135-163,-,-,-,-,"37,76","2,85","28,56","69,17",723,38,494,1254,2344,N/A,N/,2344,0,N/A,0,0,https://asphaltepd.org/epd/d/mYUrrQ/
ACP001-18 ,Preston Asphalt ,6,6,64-22,-,-,-,-,-,densa,HMA,146-156,-,-,-,-,"35,47","1,07","26,05","62,59",678,14,443,1135,2194,N/A,N/,2194,0,N/A,0,0,https://asphaltepd.org/epd/d/4RUR6Q/
WMA026-21 ,Preston Asphalt ,6,6,70-22,-,Warm Mix Additive - Chemical*,< 1%,-,-,densa,WMA,143-171,-,-,-,-,"40,22","4,24","26,05","70,51",743,56,443,1242,2083,N/A,N/,2083,0,N/A,0,0,https://asphaltepd.org/epd/d/ZXU7v8/
WMA174-22 ,Preston Asphalt ,6,6,76-22,-,Warm Mix Additive - Chemical*,< 1%,-,-,densa,WMA,149-177,-,-,-,-,"39,53","4,07","26,05","69,66",730,54,443,1227,2046,N/A,N/,2046,0,N/A,0,0,https://asphaltepd.org/epd/d/bBUG6w/
WMA391-18 ,Preston Asphalt ,6,6,64-22,-,Warm Mix Additive - Chemical*,< 1%,-,-,densa,WMA,135-163,-,-,-,-,"37,19","1,19","26,05","64,43",712,16,443,1170,2307,N/A,N/,2307,0,N/A,0,0,https://asphaltepd.org/epd/d/pMUD15/
ACF101-15 ,Sharps Asphalt ,5,5,64-22,10,-,-,-,-,densa,HMA,146-174,-,-,-,-,"28,51","4,03","21,73","54,26",543,53,373,970,1748,N/A,N/,1748,86,N/A,0,86,https://asphaltepd.org/epd/d/1AU2Xx/
ACR101-13 ,Sharps Asphalt ,5,5,64-22,10,-,-,-,-,densa,HMA,146-174,-,-,-,-,"28,51","2,65","21,73","52,89",543,35,373,951,1748,N/A,N/,1748,86,N/A,0,86,https://asphaltepd.org/epd/d/o8UwD2/
HMA345-18 ,Sharps Asphalt ,4,4,70-22,19,Warm Mix Additive - Chemical*,< 1%,-,-,densa,HMA,157-185,-,-,-,-,"31,78","4,93","21,73","58,43",584,65,373,1023,1637,N/A,N/,1637,173,N/A,0,173,https://asphaltepd.org/epd/d/eBUM13/
HMA346-18 ,Sharps Asphalt ,5,5,Não reportado,19,Warm Mix Additive - Chemical*,< 1%,-,-,densa,HMA,141-168,-,-,-,-,"27,27","4,62","21,73","53,62",519,61,373,953,1674,N/A,N/,1674,173,N/A,0,173,https://asphaltepd.org/epd/d/P5UkbE/
HMA386-18 ,Sharps Asphalt ,4,4,70-22,19,Warm Mix Additive - Chemical*,< 1%,-,-,densa,HMA,157-185,-,-,-,-,"26,28","2,33","21,73","50,34",482,31,373,886,1339,N/A,N/,1339,175,N/A,0,175,https://asphaltepd.org/epd/d/wRU3E3/
HMA388-18 ,Sharps Asphalt ,4,4,76-22,19,Warm Mix Additive - Chemical*,< 1%,-,-,Não reportada,HMA,157-185,-,-,-,-,"31,09","5,90","21,73","58,72",571,78,373,1023,1600,N/A,N/,1600,174,N/A,0,174,https://asphaltepd.org/epd/d/drUJBY/
HMA393-19 ,Sharps Asphalt ,6,6,76-22,-,Warm Mix Additive - Chemical*,< 1%,-,-,Não reportada,HMA,157-185,-,-,-,-,"39,53","6,09","21,73","67,35",730,81,373,1184,2046,N/A,N/,2046,0,N/A,0,0,https://asphaltepd.org/epd/d/YqUz7M/
HMA412-18 ,Sharps Asphalt ,5,5,70-22,19,Warm Mix Additive - Chemical*,< 1%,-,-,densa,HMA,157-185,-,-,-,-,"34,53","6,32","21,73","62,58",636,84,373,1093,1786,N/A,N/,1786,173,N/A,0,173,https://asphaltepd.org/epd/d/mYUB44/
074-22 12.5mm Surface ,Paragould Asphalt Plant ,5,5,64-22,-,Antistrip Agents - Organo-silanes*,< 1%,-,-,densa,WMA,127-149,-,-,-,-,"29,76","5,54","20,81","56,11",568,74,359,1000,1823,N/A,N/,1823,0,N/A,0,0,https://asphaltepd.org/epd/d/1AUjlD/
076-22 12.5mm Surface RAP ,Paragould Asphalt Plant ,4,4,64-22,24,Antistrip Agents - Organo-silanes*,< 1%,-,-,densa,WMA,127-149,-,-,-,-,"23,79","3,93","20,81","48,54",451,52,359,862,1451,N/A,N/,1451,218,N/A,0,218,https://asphaltepd.org/epd/d/OPUP4B/
WMA015-22 25.0mm Binder ,Paragould Asphalt Plant ,4,4,64-22,-,Antistrip Agents - Organo-silanes*,< 1%,-,-,densa,WMA,127-149,-,-,-,-,"24,04","6,50","20,81","51,35",457,86,359,902,1451,N/A,N/,1451,0,N/A,0,0,https://asphaltepd.org/epd/d/ZXUwQJ/
WMA020-21 25.0mm Binder RAP ,Paragould Asphalt Plant ,3,3,64-22,24,Antistrip Agents - Organo-silanes*,< 1%,-,-,densa,WMA,127-149,-,-,-,-,"18,65","4,89","20,81","44,35",351,65,359,775,1116,N/A,N/,1116,220,N/A,0,220,https://asphaltepd.org/epd/d/GZUd3E/
HMA055-21 ,PBSGC Monticello Asphalt ,5,5,64-22,14,-,-,Antistrip Agents - Hydrated lime,< 1%,densa,HMA,160-180,-,-,-,-,"27,34","10,82","19,19","57,35",520,144,332,995,1674,N/A,N/,1674,130,N/A,0,130,https://asphaltepd.org/epd/d/o8Uod/
HMA205-20 ,PBSGC Monticello Asphalt ,5,5,76-22,-,-,-,Antistrip Agents - Hydrated lime,< 1%,densa,HMA,177-154,-,-,-,-,"36,80","12,54","19,19","68,53",679,166,332,1177,1897,N/A,N/,1897,0,N/A,0,0,https://asphaltepd.org/epd/d/V4UMQ/
1154000 37.5MM Base ,Plant 05 De Queen ,4,4,70-22,-,Ingevity Evotherm M1,< 1%,-,-,densa,HMA,149-163,-,-,-,-,"25,12","10,96","24,79","60,87",477,145,114,736,1490,N/A,N/,1490,0,N/A,0,0,https://asphaltepd.org/epd/d/XZUD2a/
1252000 25.0MM Binder ,Plant 05 De Queen ,5,5,64-22,-,Ingevity Evotherm M1,< 1%,-,-,densa,HMA,149-163,-,-,-,-,"27,98","9,20","24,79","61,97",532,122,114,769,1676,N/A,N/,1676,0,N/A,0,0,https://asphaltepd.org/epd/d/rQUDr9/
1254000 25MM Binder ,Plant 05 De Queen ,4,4,70-22,-,Ingevity Evotherm M1,< 1%,-,-,densa,HMA,149-163,-,-,-,-,"26,84","9,17","24,79","60,79",510,122,114,746,1601,N/A,N/,1601,0,N/A,0,0,https://asphaltepd.org/epd/d/gGU5J6/
1354003 12.5MM Surface ,Plant 05 De Queen ,5,5,70-22,-,Ingevity Evotherm M1,< 1%,-,-,densa,HMA,149-163,-,-,-,-,"33,12","9,37","24,79","67,28",632,124,114,871,2010,N/A,N/,2010,0,N/A,0,0,https://asphaltepd.org/epd/d/E3UdJa/
1356000 12.5MM Surface ,Plant 05 De Queen ,5,5,76-22,-,Ingevity Evotherm M1,< 1%,-,-,densa,HMA,149-163,-,-,-,-,"31,41","9,31","24,79","65,51",599,124,114,837,1899,N/A,N/,1899,0,N/A,0,0,https://asphaltepd.org/epd/d/KoUaJA/
1452001 9.2MM Surface ,Plant 05 De Queen ,6,6,64-22,-,Ingevity Evotherm M1,< 1%,-,-,densa,HMA,149-163,-,-,-,-,"33,69","8,52","24,79","67,00",643,113,114,870,2047,N/A,N/,2047,0,N/A,0,0,https://asphaltepd.org/epd/d/1AU2KV/
1454000 9.5MM Surface ,Plant 05 De Queen ,6,6,70-22,-,Ingevity Evotherm M1,< 1%,-,-,densa,HMA,149-163,-,-,-,-,"33,69","9,44","24,79","67,92",643,125,114,883,2047,N/A,N/,2047,0,N/A,0,0,https://asphaltepd.org/epd/d/3JU6lx/
1252501 25.0MM Binder ,Plant 06 Texarkana ,4,4,64-22,13,Ingevity Evotherm M1,< 1%,-,-,densa,HMA,149-163,-,-,-,-,"24,41","11,62","21,55","57,59",462,154,358,974,1452,N/A,N/,1452,122,N/A,0,122,https://asphaltepd.org/epd/d/85U3Ea/
1352501 12.5MM Surface ,Plant 06 Texarkana ,5,5,64-22,13,Ingevity Evotherm M1,< 1%,-,-,densa,HMA,149-163,-,-,-,-,"28,98","22,70","21,55","73,24",551,301,358,1210,1750,N/A,N/,1750,121,N/A,0,121,https://asphaltepd.org/epd/d/3JU6lm/
1354503 12.5MM Surface ,Plant 06 Texarkana ,5,5,70-22,12,Ingevity Evotherm M1,< 1%,-,-,densa,HMA,149-163,-,-,-,-,"29,56","12,17","21,55","63,29",562,162,358,1082,1787,N/A,N/,1787,112,N/A,0,112,https://asphaltepd.org/epd/d/mYUBrg/
1356501 12.5MM Surface ,Plant 06 Texarkana ,5,5,76-22,12,Ingevity Evotherm M1,< 1%,-,-,densa,HMA,149-163,-,-,-,-,"28,99","12,47","21,55","63,02",551,166,358,1075,1750,N/A,N/,1750,112,N/A,0,112,https://asphaltepd.org/epd/d/QVU6Jq/
1452501 9.5MM Surface ,Plant 06 Texarkana ,5,5,64-22,13,Ingevity Evotherm M1,< 1%,-,-,densa,HMA,149-163,-,-,-,-,"31,84","12,00","21,55","65,39",606,159,358,1123,1936,N/A,N/,1936,120,N/A,0,120,https://asphaltepd.org/epd/d/gGU5JD/
3252503 340 Ty B ,Plant 06 Texarkana ,4,4,64-22,19,Ingevity Evotherm M1,< 1%,-,-,densa,HMA,149-163,-,-,-,-,"25,43","10,15","21,55","57,14",481,135,358,973,1491,N/A,N/,1491,174,N/A,0,174,https://asphaltepd.org/epd/d/OPUaDg/
3352519 3076 Ty C ,Plant 06 Texarkana ,4,4,64-22,24,Ingevity Evotherm M1,< 1%,-,-,densa,HMA,149-163,-,-,-,-,"25,38","9,01","21,55","55,95",480,120,358,957,1491,N/A,N/,1491,218,N/A,0,218,https://asphaltepd.org/epd/d/aRUbdv/
3352520 3077 Ty C ,Plant 06 Texarkana ,4,4,64-22,20,Ingevity Evotherm M1,< 1%,-,-,densa,HMA,149-163,-,-,-,-,"27,14","9,59","21,55","58,28",514,127,358,999,1603,N/A,N/,1603,182,N/A,0,182,https://asphaltepd.org/epd/d/E3UdJ7/
3354510 3077 Ty C ,Plant 06 Texarkana ,4,4,70-22,20,Ingevity Evotherm M1,< 1%,-,-,densa,HMA,149-163,-,-,-,-,"27,14","9,59","21,55","58,28",514,127,358,999,1603,N/A,N/,1603,182,N/A,0,182,https://asphaltepd.org/epd/d/MmUdX8/
3356502 3077 SP C ,Plant 06 Texarkana ,4,4,76-22,18,Ingevity Evotherm M1,< 1%,-,-,aberta,HMA,149-163,-,-,-,-,"27,73","9,71","21,55","59,00",526,129,358,1012,1640,N/A,N/,1640,165,N/A,0,165,https://asphaltepd.org/epd/d/P5Ukgl/
3452504 340 D ,Plant 06 Texarkana ,5,5,64-22,19,Ingevity Evotherm M1,< 1%,-,-,densa,HMA,149-163,-,-,-,-,"29,43","7,74","21,55","58,72",559,103,358,1019,1752,N/A,N/,1752,173,N/A,0,173,https://asphaltepd.org/epd/d/zwUK3l/
3452544 3077 D ,Plant 06 Texarkana ,5,5,64-22,14,Ingevity Evotherm M1,< 1%,-,-,aberta,HMA,149-163,-,-,-,-,"30,63","9,36","21,55","61,54",582,124,358,1064,1826,N/A,N/,1826,129,N/A,0,129,https://asphaltepd.org/epd/d/74Umgw/
3454509 3077 D ,Plant 06 Texarkana ,5,5,70-22,14,Ingevity Evotherm M1,< 1%,-,-,aberta,HMA,149-163,-,-,-,-,"30,63","9,36","21,55","61,54",582,124,358,1064,1826,N/A,N/,1826,129,N/A,0,129,https://asphaltepd.org/epd/d/LDUvdg/
3456003 SMA D ,Plant 06 Texarkana ,6,6,76-22,-,-,-,-,-,open,HMA,149-163,7,-,-,-,"132,56","11,63","21,55","165,74",1202,154,358,1714,2380,N/A,N/,2380,0,N/A,0,0,https://asphaltepd.org/epd/d/wRU7JO/
3456504 3077 D ,Plant 06 Texarkana ,5,5,76-22,14,Ingevity Evotherm M1,< 1%,-,-,aberta,HMA,149-163,-,-,-,-,"30,63","9,36","21,55","61,54",582,124,358,1064,1826,N/A,N/,1826,129,N/A,0,129,https://asphaltepd.org/epd/d/drUqpD/
3552508 3076 F ,Plant 06 Texarkana ,5,5,76-22,19,Ingevity Evotherm M1,< 1%,-,-,densa,HMA,149-163,-,-,-,-,"33,95","7,19","21,55","62,70",645,96,358,1098,2014,N/A,N/,2014,172,N/A,0,172,https://asphaltepd.org/epd/d/AKU9GP/

File: sheets/dados_AZ.csv
Mix,Usinas,Tipo Binder,Binder,P.G,RAP,Tipo Binder Additive,Binder Additive,Tipo Mix Additive,Mix Additive,Granulometria,Processo Produtivo,Temperaturas,Teor de cal,Cimento Portland,Recycled Asphalt Shingles,Crusher fines,CO2 - Material,CO2 - Transporte,CO2 - Produção,CO2 - Total,NRPR Fuel - Material,NRPR Fuel - Transporte,NRPR Fuel - Produção,NRPR Fuel - Total,NRPR Mat - Material,NRPR Mat - Transporte,NRPR Mat - Produção,NRPR Mat - Total,SM - Material,SM - Transporte,SM - Produção,SM - Total,URLS
13195 ,Swan Asphalt ,4,4,70-10,15,-,-,-,-,densa,HMA,149-171,-,1,-,-,"31,70","3,68","20,59","55,98",376,49,335,760,1599,N/A,N/A,1599,139,N/A,0,139,https://asphaltepd.org/epd/d/OPUDGb/
13208 ,Swan Asphalt ,4,4,70-10,15,-,-,-,-,densa,HMA,149-171,-,1,-,-,"32,30","3,28","20,59","56,18",520,44,335,898,1599,N/A,N/A,1599,136,N/A,0,136,https://asphaltepd.org/epd/d/4RUE6g/
13328 ,Swan Asphalt ,5,5,70-10,-,-,-,-,-,densa,HMA,149-171,-,1,-,-,"36,46","4,34","20,59","61,39",601,58,335,993,1860,N/A,N/A,1860,0,N/A,0,0,https://asphaltepd.org/epd/d/drUYxj/
13330 ,Swan Asphalt ,5,5,70-10,-,-,-,-,-,densa,HMA,149-204,-,1,-,-,"36,46","3,88","20,59","60,93",601,52,335,987,1860,N/A,N/A,1860,0,N/A,0,0,https://asphaltepd.org/epd/d/REUdPg/
13331 ,Swan Asphalt ,5,5,70-10,-,-,-,-,-,densa,HMA,149-171,-,1,-,-,"36,46","3,88","20,59","60,93",601,52,335,987,1860,N/A,N/A,1860,0,N/A,0,0,https://asphaltepd.org/epd/d/mYUrRG/
13332 ,Swan Asphalt ,4,4,70-10,15,-,-,-,-,densa,HMA,149-171,-,1,-,-,"30,02","3,74","20,59","54,36",475,50,335,860,1451,N/A,N/A,1451,136,N/A,0,136,https://asphaltepd.org/epd/d/rQUraO/
13333 ,Swan Asphalt ,4,4,70-10,15,-,-,-,-,densa,HMA,149-171,-,1,-,-,"30,02","3,35","20,59","53,97",475,45,335,855,1451,N/A,N/A,1451,136,N/A,0,136,https://asphaltepd.org/epd/d/pMU9yv/
13334 ,Swan Asphalt ,5,5,70-10,-,-,-,-,-,densa,HMA,149-171,-,1,-,-,"35,32","4,50","20,59","60,41",579,60,335,973,1785,N/A,N/A,1785,0,N/A,0,0,https://asphaltepd.org/epd/d/pMU91Q/
13335 ,Swan Asphalt ,5,5,70-10,15,-,-,-,-,densa,HMA,149-171,-,1,-,-,"33,45","3,27","20,59","57,31",542,43,335,920,1674,N/A,N/A,1674,136,N/A,0,136,https://asphaltepd.org/epd/d/bBULxe/
13337 ,Swan Asphalt ,5,5,76-22,-,-,-,-,-,densa,HMA,149-171,-,1,-,-,"34,64","4,41","20,59","59,65",419,59,335,812,1785,N/A,N/A,1785,3,N/A,0,3,https://asphaltepd.org/epd/d/1AUK8r/
13629 ,Swan Asphalt ,5,5,76-22,-,-,-,-,-,densa,HMA,149-171,-,1,-,-,"35,76","4,50","20,59","60,85",434,60,335,828,1860,N/A,N/A,1860,4,N/A,0,4,https://asphaltepd.org/epd/d/XZU2Zp/
13700 ,Swan Asphalt ,5,5,70-10,-,-,-,-,-,densa,HMA,149-171,-,1,-,-,"37,99","4,48","20,59","63,05",465,59,335,859,2009,N/A,N/A,2009,4,N/A,0,4,https://asphaltepd.org/epd/d/aRUdv6/
13954 ,Swan Asphalt ,5,5,70-10,-,-,-,-,-,densa,HMA,149-171,-,1,-,-,"35,89","4,44","20,59","60,92",590,59,335,984,1823,N/A,N/A,1823,0,N/A,0,0,https://asphaltepd.org/epd/d/E3UJaL/
14151 ,Swan Asphalt ,4,4,70-10,15,-,-,-,-,densa,HMA,149-171,-,1,-,-,"31,73","3,81","20,59","56,13",509,51,335,894,1562,N/A,N/A,1562,136,N/A,0,136,https://asphaltepd.org/epd/d/QVUJ9Y/
14152 ,Swan Asphalt ,5,5,70-10,-,-,-,-,-,densa,HMA,149-171,-,1,-,-,"35,32","4,43","20,59","60,34",579,59,335,972,1785,N/A,N/A,1785,0,N/A,0,0,https://asphaltepd.org/epd/d/AKUvrD/
14153 ,Swan Asphalt ,5,5,70-10,-,-,-,-,-,densa,HMA,149-171,-,1,-,-,"36,46","4,54","20,59","61,60",601,60,335,996,1860,N/A,N/A,1860,0,N/A,0,0,https://asphaltepd.org/epd/d/P5UgjX/
14154 ,Swan Asphalt ,4,4,70-10,15,-,-,-,-,densa,HMA,149-171,-,1,-,-,"30,02","3,84","20,59","54,45",475,51,335,861,1451,N/A,N/A,1451,136,N/A,0,136,https://asphaltepd.org/epd/d/ZXUEv4/
14155 ,Swan Asphalt ,5,5,70-10,15,-,-,-,-,densa,HMA,149-171,-,1,-,-,"32,81","3,74","20,59","57,15",392,50,335,776,1674,N/A,N/A,1674,139,N/A,0,139,https://asphaltepd.org/epd/d/LDUdwm/
14156 ,Swan Asphalt ,5,5,70-10,15,-,-,-,-,densa,HMA,149-171,-,1,-,-,"33,45","3,85","20,59","57,89",542,51,335,928,1674,N/A,N/A,1674,136,N/A,0,136,https://asphaltepd.org/epd/d/E3UJPL/
14157 ,Swan Asphalt ,6,6,70-10,-,-,-,-,-,densa,HMA,149-171,-,1,-,-,"39,32","4,53","20,59","64,44",656,60,335,1051,2046,N/A,N/A,2046,0,N/A,0,0,https://asphaltepd.org/epd/d/5mUD72/
14158 ,Swan Asphalt ,6,6,70-10,-,-,-,-,-,densa,HMA,149-171,-,1,-,-,"39,32","4,66","20,59","64,57",656,62,335,1053,2046,N/A,N/A,2046,0,N/A,0,0,https://asphaltepd.org/epd/d/aRUdkm/
14159 ,Swan Asphalt ,5,5,70-10,-,-,-,-,-,densa,HMA,149-171,-,1,-,-,"37,43","4,60","20,59","62,62",457,61,335,853,1971,N/A,N/A,1971,4,N/A,0,4,https://asphaltepd.org/epd/d/rQUrmm/
14276 ,Swan Asphalt ,4,4,64-22,20,-,-,-,-,densa,HMA,149-171,-,1,-,-,"38,96","3,67","20,59","63,22",552,49,335,936,1637,N/A,N/A,1637,181,N/A,0,181,https://asphaltepd.org/epd/d/LDUdkr/
3082 ,Swan Asphalt ,5,5,76-22,-,-,-,-,-,densa,HMA,149-171,-,1,-,-,"49,05","4,57","20,59","74,21",724,61,335,1119,1897,N/A,N/A,1897,0,N/A,0,0,https://asphaltepd.org/epd/d/mYUrKX/
PAG 2 HV PG 70-10 W/ RAP WRIGHT ,Tangerine Asphalt ,4,4,70-10,15,-,-,-,-,densa,HMA,138-163,-,1,-,-,"32,88","1,33","21,32","55,52",531,18,88,636,1637,N/A,N/A,1637,136,N/A,0,136,https://asphaltepd.org/epd/d/eBUMQw/
PAG 2 LV PG 70-10 WRIGHT NO RAP ,Tangerine Asphalt ,5,5,70-10,-,-,-,-,-,densa,HMA,138-163,-,1,-,-,"38,17","1,85","21,32","61,35",634,25,88,747,1971,N/A,N/A,1971,0,N/A,0,0,https://asphaltepd.org/epd/d/wRU32x/
PAG 2 LV PG 70-10 WRIGHT W/ RAP ,Tangerine Asphalt ,5,5,70-10,15,-,-,-,-,densa,HMA,138-163,-,1,-,-,"34,59","1,88","21,32","57,79",564,25,88,677,1748,N/A,N/A,1748,136,N/A,0,136,https://asphaltepd.org/epd/d/aRUdJm/
1343013 ,Buckeye Plant ,4,4,64-16,20,"Extender - Bio-based oils*, Ingevity Evotherm M1","< 1%, < 1%",-,-,densa,HMA,154-160,-,1,-,-,"36,67","1,39","22,81","60,87",517,18,398,934,1527,N/A,N/A,1527,177,N/A,0,177,https://asphaltepd.org/epd/d/eBUxv/
1441433 ,Buckeye Plant ,4,4,76-22,19,Extender - Bio-based oils*,< 1%,-,-,densa,WMA,141-149,-,2,-,-,"50,28","1,96","22,81","75,04",653,26,398,1077,1640,N/A,N/A,1640,173,N/A,0,173,https://asphaltepd.org/epd/d/74UkL/
S21-2-11 ,Buckeye Plant ,6,6,76-22,-,-,-,-,-,densa,HMA,162-170,-,2,-,-,"59,31","1,51","22,81","83,62",823,20,398,1241,2120,N/A,N/A,2120,0,N/A,0,0,https://asphaltepd.org/epd/d/gGUX57/
S21-2-16W ,Buckeye Plant ,4,4,76-22,19,Extender - Bio-based oils*,< 1%,-,-,densa,HMA,163-171,-,2,-,-,"50,23","1,64","22,81","74,68",652,22,398,1072,1638,N/A,N/A,1638,173,N/A,0,173,https://asphaltepd.org/epd/d/V4U5pk/
S21-2-1LVW ,Buckeye Plant ,5,5,70-10,-,-,-,-,-,densa,HMA,162-168,-,1,-,-,"43,74","1,18","22,81","67,72",646,16,398,1060,1934,N/A,N/A,1934,0,N/A,0,0,https://asphaltepd.org/epd/d/E3URj/
S21-2-1W ,Buckeye Plant ,5,5,70-10,-,-,-,-,-,densa,HMA,162-168,-,1,-,-,"42,02","1,15","22,81","65,98",612,15,398,1026,1823,N/A,N/A,1823,0,N/A,0,0,https://asphaltepd.org/epd/d/KoUvK/
S21-2-2LVW ,Buckeye Plant ,5,5,70-10,-,-,-,-,-,densa,HMA,162-179,-,1,-,-,"44,31","1,22","22,81","68,34",657,16,398,1071,1971,N/A,N/A,1971,0,N/A,0,0,https://asphaltepd.org/epd/d/XZUOX/
S21-2-2W ,Buckeye Plant ,5,5,70-10,-,Ingevity Evotherm M1,< 1%,-,-,densa,HMA,162-168,-,1,-,-,"43,09","1,23","22,81","67,12",640,16,398,1055,1853,N/A,N/A,1853,0,N/A,0,0,https://asphaltepd.org/epd/d/MmUqZ/
S21-2-4W ,Buckeye Plant ,5,5,70-10,-,Ingevity Evotherm M1,< 1%,-,-,densa,HMA,162-168,-,1,-,-,"43,22","1,31","22,81","67,33",639,17,398,1055,1846,N/A,N/A,1846,0,N/A,0,0,https://asphaltepd.org/epd/d/REUYo/
S22-2-10HVW ,Buckeye Plant ,5,5,70-10,-,-,-,-,-,densa,HMA,162-168,-,2,-,-,"49,30","1,51","22,81","73,62",657,20,398,1075,1897,N/A,N/A,1897,0,N/A,0,0,https://asphaltepd.org/epd/d/rQUxQ/
S22-2-10LVW ,Buckeye Plant ,6,6,70-10,-,-,-,-,-,densa,HMA,162-168,-,2,-,-,"52,16","1,58","22,81","76,54",712,21,398,1132,2083,N/A,N/A,2083,0,N/A,0,0,https://asphaltepd.org/epd/d/1AUay/
S22-2-11R ,Buckeye Plant ,6,6,76-22,-,-,-,-,-,densa,HMA,169-179,-,2,-,-,"59,58","1,34","22,81","83,72",827,18,398,1243,2130,N/A,N/A,2130,0,N/A,0,0,https://asphaltepd.org/epd/d/QVU7oP/
S22-2-11W ,Buckeye Plant ,6,6,76-22,-,-,-,-,-,Não reportada,HMA,162-170,-,2,-,-,"59,31","1,51","22,81","83,63",823,20,398,1241,2120,N/A,N/A,2120,0,N/A,0,0,https://asphaltepd.org/epd/d/P5URe/
S22-2-16W ,Buckeye Plant ,5,5,76-22,20,Extender - Bio-based oils*,< 1%,-,-,densa,HMA,162-169,-,2,-,-,"52,28","1,56","22,81","76,65",690,21,398,1110,1750,N/A,N/A,1750,182,N/A,0,182,https://asphaltepd.org/epd/d/5mURE/
S22-2-9HVW ,Buckeye Plant ,5,5,70-10,-,-,-,-,-,densa,HMA,162-168,-,2,-,-,"48,73","1,21","22,81","72,75",646,16,398,1060,1860,N/A,N/A,1860,0,N/A,0,0,https://asphaltepd.org/epd/d/E3Uy7r/
S22-2-9LVW ,Buckeye Plant ,6,6,70-10,-,-,-,-,-,densa,HMA,162-168,-,2,-,-,"51,59","1,56","22,81","75,96",701,21,398,1121,2046,N/A,N/A,2046,0,N/A,0,0,https://asphaltepd.org/epd/d/3JUOb/

File: sheets/dados_CA.csv
Mix,Usinas,Tipo Binder,Binder,P.G,RAP,Tipo Binder Additive,Binder Additive,Tipo Mix Additive,Mix Additive,Granulometria,Processo Produtivo,Temperaturas,Teor de cal,Cimento Portland,Recycled Asphalt Shingles,Crusher fines,CO2 - Material,CO2 - Transporte,CO2 - Produção,CO2 - Total,NRPR Fuel - Material,NRPR Fuel - Transporte,NRPR Fuel - Produção,NRPR Fuel - Total,NRPR Mat - Material,NRPR Mat - Transporte,NRPR Mat - Produção,NRPR Mat - Total,SM - Material,SM - Transporte,SM - Produção,SM - Total,URLS
3781 - C270-10R20SJ ,Big Rock AC ,Unmodified,4,70-10,19,-,-,-,-,dense,HMA,152-163,-,-,-,-,"25,10","0,91","30,72","56,73",476,12,353,841,1532,N/A,N/,1532,174,N/A,0,174,https://asphaltepd.org/epd/d/QVUGpx/
3783 - B70-10R20SJ ,Big Rock AC ,Unmodified,4,70-10,19,-,-,-,-,dense,HMA,152-163,-,-,-,-,"22,01","0,00","30,72","52,73",417,0,353,769,1332,N/A,N/,1332,175,N/A,0,175,https://asphaltepd.org/epd/d/P5UyBV/
1068 ,Bishop AC ,Unmodified,5,64-28,14,-,-,-,-,dense,HMA,138-166,-,-,-,-,"27,89","1,66","35,98","65,53",531,22,427,980,1711,N/A,N/,1711,130,N/A,0,130,https://asphaltepd.org/epd/d/3JUaXj/
1171 ,Bishop AC ,SBS modified - 3.5% styrene-butadiene-styrene,5,64-28,14,-,-,-,-,dense,HMA,138-166,-,-,-,-,"32,86","1,97","35,98","70,80",605,26,427,1058,1692,N/A,N/,1692,130,N/A,0,130,https://asphaltepd.org/epd/d/KoUGmy/
13766 ,Bishop AC ,SBS modified - 3.5% styrene-butadiene-styrene,4,58-34,14,-,-,-,-,dense,HMA,14 -°C ,-,-,-,-,"29,08","1,73","35,98","66,78",534,23,427,984,1488,N/A,N/,1488,131,N/A,0,131,https://asphaltepd.org/epd/d/E3UDxy/
1038 ,Bradshaw AC ,Unmodified,4,64-16,24,-,-,-,-,dense,HMA,143-149,-,-,-,-,"25,28","0,52","18,92","44,72",480,7,334,821,1547,N/A,N/,1547,217,N/A,0,217,https://asphaltepd.org/epd/d/XZUmym/
12512 ,Bradshaw AC ,Unmodified,4,64-16,19,-,-,-,-,dense,HMA,143-149,-,-,-,-,"21,59","0,45","18,92","40,97",407,6,334,747,1302,N/A,N/,1302,201,N/A,0,201,https://asphaltepd.org/epd/d/1AUjbK/
1465 ,Bradshaw AC ,Unmodified,4,64-16,24,-,-,-,-,dense,HMA,143-149,-,-,-,-,"21,50","0,45","18,92","40,88",406,6,334,747,1302,N/A,N/,1302,219,N/A,0,219,https://asphaltepd.org/epd/d/rQUM1D/
1056 ,Coalinga AC ,Unmodified,5,64-16,14,-,-,-,-,dense,HMA,143-163,-,-,-,-,"27,38","0,86","20,50","48,74",521,11,356,888,1677,N/A,N/,1677,130,N/A,0,130,https://asphaltepd.org/epd/d/QVUG2O/
1116 ,Coalinga AC ,Unmodified,4,64-16,24,-,-,-,-,dense,HMA,143-163,-,-,-,-,"24,93","0,78","20,50","46,21",473,10,356,839,1525,N/A,N/,1525,218,N/A,0,218,https://asphaltepd.org/epd/d/P5Uy75/
1465 ,Coalinga AC ,Unmodified,4,64-16,24,-,-,-,-,dense,HMA,143-163,-,-,-,-,"23,27","0,71","20,50","44,48",441,9,356,806,1417,N/A,N/,1417,218,N/A,0,218,https://asphaltepd.org/epd/d/gGUG8M/
1466 ,Coalinga AC ,Unmodified,4,70-10,24,Antistrip Agents - Polyamines*,<,-,-,dense,HMA,143-163,-,-,-,-,"24,48","0,82","20,50","45,79",464,11,356,831,1495,N/A,N/,1495,218,N/A,0,218,https://asphaltepd.org/epd/d/LDURK7/
2708 ,Coalinga AC ,Unmodified,4,64-16,14,Antistrip Agents - Polyamines*,<,-,-,dense,HMA,143-163,-,-,-,-,"26,81","0,85","20,50","48,16",510,11,356,877,1641,N/A,N/,1641,130,N/A,0,130,https://asphaltepd.org/epd/d/OPUPJE/
14277 ,Desert Cities AC ,Unmodified,4,70-10,34,-,-,-,-,dense,HMA,143-160,-,-,-,-,"22,49","1,69","17,07","41,25",425,22,291,738,1372,N/A,N/,1372,306,N/A,0,306,https://asphaltepd.org/epd/d/3JUaXD/
1535 ,Desert Cities AC ,PPA Modified - up to 1% polyphosphoric acid,3,64-28,24,Antistrip Agents - Polyamines*,<,-,-,dense,HMA,143-163,-,-,-,-,"20,77","3,12","17,07","40,97",390,41,291,722,1220,N/A,N/,1220,220,N/A,0,220,https://asphaltepd.org/epd/d/E3UDxV/
2535 ,Desert Cities AC ,Unmodified,4,70-10,19,-,-,-,-,dense,HMA,143-160,-,-,-,-,"25,33","1,16","17,07","43,55",481,15,291,787,1547,N/A,N/,1547,174,N/A,0,174,https://asphaltepd.org/epd/d/KoUGm1/
"1056 - 1/2""HMA64-10R15 ",Felton AC ,Unmodified,5,64-10,14,-,-,-,-,dense,HMA,149-163,-,-,-,-,"29,03","0,86","40,58","70,47",553,11,460,1025,1785,N/A,N/,1785,130,N/A,0,130,https://asphaltepd.org/epd/d/J5U81x/
"1230 - 1/2""WMA64-10R15LAS ",Felton AC ,Unmodified,5,64-10,14,Ingevity Evotherm M1,<,-,-,dense,WMA,149-163,-,-,-,-,"30,32","1,48","40,58","72,38",576,20,460,1056,1825,N/A,N/,1825,129,N/A,0,129,https://asphaltepd.org/epd/d/vZU5Dz/
"1580 - 3/4""WMA64-10R15LAS ",Felton AC ,Unmodified,4,64-10,14,Ingevity Evotherm M1,<,-,-,dense,WMA,149-163,-,-,-,-,"26,81","1,28","40,58","68,67",509,17,460,986,1601,N/A,N/,1601,130,N/A,0,130,https://asphaltepd.org/epd/d/5mUv8R/
13842 ,Gardner AC ,Unmodified,4,64-10,24,-,-,Antistrip Agents - Hydrated lime,< 1%,dense,HMA,152-163,-,-,-,-,"31,89","4,57","27,65","64,10",503,61,485,1048,1503,N/A,N/,1503,218,N/A,0,218,https://asphaltepd.org/epd/d/XZUmyZ/
13948 ,Gardner AC ,Unmodified,4,64-10,39,-,-,-,-,dense,HMA,152-163,-,-,-,-,"22,72","3,44","27,65","53,82",430,46,485,960,1391,N/A,N/,1391,349,N/A,0,349,https://asphaltepd.org/epd/d/rQUM1X/
13971 ,Gardner AC ,Unmodified,4,64-10,24,-,-,-,-,dense,HMA,152-163,-,-,-,-,"25,85","4,16","27,65","57,66",491,55,485,1031,1584,N/A,N/,1584,217,N/A,0,217,https://asphaltepd.org/epd/d/1AUjb1/
"13140 - 1/2""HMA58-22R25 ",Hwy 175 AC ,Unmodified,4,58-22,24,Ingevity Evotherm M1,<,-,-,dense,HMA,149-163,-,-,-,-,"28,01","0,90","30,87","59,77",530,12,350,892,1631,N/A,N/,1631,217,N/A,0,217,https://asphaltepd.org/epd/d/J5UO9Y/
"3921 - 3/4""HMA58-22R25LAS ",Hwy 175 AC ,Unmodified,4,58-22,24,Ingevity Evotherm M1,<,-,-,dense,HMA,149-163,-,-,-,-,"22,70","0,72","30,87","54,28",428,10,350,787,1316,N/A,N/,1316,219,N/A,0,219,https://asphaltepd.org/epd/d/vZUGYl/
"3922 - 1/2""HMA58-22R25LAS ",Hwy 175 AC ,Unmodified,4,58-22,24,Ingevity Evotherm M1,<,-,-,dense,HMA,149-163,-,-,-,-,"28,01","0,90","30,87","59,77",530,12,350,892,1631,N/A,N/,1631,217,N/A,0,217,https://asphaltepd.org/epd/d/AKUmJD/
1722 ,James Road AC ,Unmodified,5,64-10,14,-,-,-,-,dense,HMA,138-166,-,-,-,-,"30,23","6,37","14,18","50,78",576,85,250,911,1863,N/A,N/,1863,129,N/A,0,129,https://asphaltepd.org/epd/d/OPUPJR/
3698 ,James Road AC ,Unmodified,4,64-10,14,-,-,-,-,dense,HMA,138-166,-,-,-,-,"24,92","6,56","14,18","45,66",473,87,250,810,1518,N/A,N/,1518,131,N/A,0,131,https://asphaltepd.org/epd/d/ZXUwGg/
3717 ,James Road AC ,Unmodified,4,64-10,14,-,-,-,-,dense,HMA,138-166,-,-,-,-,"25,83","6,55","14,18","46,56",491,87,250,828,1577,N/A,N/,1577,131,N/A,0,131,https://asphaltepd.org/epd/d/GZUdkV/
1068 ,Lee Vining AC ,Unmodified,4,64-28,14,-,-,-,-,dense,HMA,138-166,-,-,-,-,"27,03","1,18","25,13","53,34",514,16,293,823,1655,N/A,N/,1655,130,N/A,0,130,https://asphaltepd.org/epd/d/mYUYvR/
13769 ,Lee Vining AC ,Unmodified,4,58-34,14,-,-,-,-,dense,HMA,138-166,-,-,-,-,"25,78","0,39","25,13","51,30",490,5,293,788,1573,N/A,N/,1573,131,N/A,0,131,https://asphaltepd.org/epd/d/LDURG7/
1417 ,Lee Vining AC ,Unmodified,4,64-28,14,-,-,-,-,dense,HMA,138-166,-,-,-,-,"25,66","1,12","25,13","51,91",488,15,293,796,1566,N/A,N/,1566,131,N/A,0,131,https://asphaltepd.org/epd/d/aRU7lQ/
"13140 - 1/2""HMA58-22R25 ",North State Street AC Plant ,Unmodified,4,58-22,24,-,-,-,-,dense,HMA,149-163,-,-,-,-,"26,08","4,45","22,77","53,29",495,59,403,958,1599,N/A,N/,1599,217,N/A,0,217,https://asphaltepd.org/epd/d/QVUGxO/
"3921 - 3/4""HMA58-22R25LAS ",North State Street AC Plant ,Unmodified,3,58-22,24,Ingevity Evotherm M1,<,-,-,dense,HMA,149-163,-,-,-,-,"21,95","4,07","22,77","48,79",413,54,403,871,1268,N/A,N/,1268,219,N/A,0,219,https://asphaltepd.org/epd/d/P5Uya5/
"3922 - 1/2""HMA58-22R25LAS ",North State Street AC Plant ,Unmodified,4,58-22,24,Ingevity Evotherm M1,<,-,-,dense,HMA,149-163,-,-,-,-,"27,04","4,37","22,77","54,18",511,58,403,972,1567,N/A,N/,1567,217,N/A,0,217,https://asphaltepd.org/epd/d/gGUGkM/
"1230 - 1/2""WMA64-10R15LAS ",Pleasanton AC ,Unmodified,5,64-10,14,Ingevity Evotherm M1,<,-,-,dense,WMA,149-163,-,-,-,-,"31,45","0,37","25,43","57,24",598,5,441,1044,1899,N/A,N/,1899,129,N/A,0,129,https://asphaltepd.org/epd/d/4RUky1/
"13140 - 1/2""HMA58-22R25 ",Pleasanton AC ,Unmodified,5,58-22,24,-,-,-,-,dense,HMA,149-163,-,-,-,-,"28,36","0,33","25,43","54,12",540,4,441,985,1748,N/A,N/,1748,216,N/A,0,216,https://asphaltepd.org/epd/d/bBUQKR/
"13989 - 1/2""WMA58-22R40LAS ",Pleasanton AC ,Unmodified,4,58-22,38,Ingevity Evotherm M1,<,-,-,dense,WMA,149-163,-,-,-,-,"24,60","0,29","25,43","50,32",463,4,441,908,1419,N/A,N/,1419,349,N/A,0,349,https://asphaltepd.org/epd/d/pMUEOo/
"1056 - 1/2""HMA64-10R15 ",Salinas AC ,Unmodified,5,64-10,14,-,-,-,-,dense,HMA,149-163,-,-,-,-,"30,18","5,36","15,56","51,09",575,71,274,920,1860,N/A,N/,1860,129,N/A,0,129,https://asphaltepd.org/epd/d/3JUaKD/
"1230 - 1/2""WMA64-10R15LAS ",Salinas AC ,Unmodified,5,64-10,14,Ingevity Evotherm M1,<,-,-,dense,WMA,149-163,-,-,-,-,"30,86","5,43","15,56","51,86",587,72,274,933,1862,N/A,N/,1862,129,N/A,0,129,https://asphaltepd.org/epd/d/E3UD3V/
"1580 - 3/4""WMA64-10R15LAS ",Salinas AC ,Unmodified,5,64-10,14,Ingevity Evotherm M1,<,-,-,dense,WMA,149-163,-,-,-,-,"27,83","5,33","15,56","48,72",529,71,274,873,1676,N/A,N/,1676,130,N/A,0,130,https://asphaltepd.org/epd/d/KoUGd1/
1016 - 1/2”HMA64-10 ,Santa Clara Asphalt Plant ,Unmodified,6,64-10,-,-,-,-,-,dense,HMA,149-163,-,-,-,-,"36,04","11,42","24,53","71,99",689,152,413,1254,2232,N/A,N/,2232,0,N/A,0,0,https://asphaltepd.org/epd/d/xPUdjO/
"1230 - 1/2"" WMA64-10R15 ",Santa Clara Asphalt Plant ,Unmodified,5,64-10,15,Ingevity Evotherm M1,<,-,-,dense,HMA,149-163,-,-,-,-,"29,21","10,41","24,53","64,15",554,138,413,1105,1716,N/A,N/,1716,136,N/A,0,136,https://asphaltepd.org/epd/d/9JUa9R/
"13140 - 1/2""HMA58-22R25 ",Santa Clara Asphalt Plant ,Unmodified,4,58-22,24,-,-,-,-,dense,HMA,149-163,-,-,-,-,"25,50","9,07","24,53","59,11",484,120,413,1017,1562,N/A,N/,1562,217,N/A,0,217,https://asphaltepd.org/epd/d/keUPpJ/
"13989 - 1/2""WMA58-22R40LAS ",Santa Clara Asphalt Plant ,Unmodified,4,58-22,39,Ingevity Evotherm M1,<,-,-,dense,WMA,149-163,-,-,-,-,"23,46","7,35","24,53","55,34",441,98,413,951,1344,N/A,N/,1344,350,N/A,0,350,https://asphaltepd.org/epd/d/qmUr9g/
"1580 - 3/4"" WMA64-10R15 ",Santa Clara Asphalt Plant ,Unmodified,4,64-10,15,Ingevity Evotherm M1,<,-,-,dense,HMA,149-163,-,-,-,-,"26,25","9,87","24,53","60,66",497,131,413,1041,1529,N/A,N/,1529,136,N/A,0,136,https://asphaltepd.org/epd/d/BZU6qa/
"2265 - 3/4""HMA58-22R25 ",Santa Clara Asphalt Plant ,Unmodified,4,58-22,24,-,-,-,-,dense,HMA,149-163,-,-,-,-,"21,85","8,97","24,53","55,35",413,119,413,945,1324,N/A,N/,1324,219,N/A,0,219,https://asphaltepd.org/epd/d/j5UQRa/
"3615 - 1/2""HMA64-10R15 ",Santa Clara Asphalt Plant ,Unmodified,5,64-10,15,-,-,-,-,dense,HMA,149-163,-,-,-,-,"27,88","10,39","24,53","62,81",531,138,413,1081,1711,N/A,N/,1711,136,N/A,0,136,https://asphaltepd.org/epd/d/25ULzG/
"3923- 3/4"" WMA58-22R25 ",Santa Clara Asphalt Plant ,Unmodified,4,58-22,25,Ingevity Evotherm M1,<,-,-,dense,HMA,149-163,-,-,-,-,"22,68","9,44","24,53","56,65",428,125,413,966,1341,N/A,N/,1341,227,N/A,0,227,https://asphaltepd.org/epd/d/85UM5z/
"3924 - 1/2"" WMA58-22R25 ",Santa Clara Asphalt Plant ,Unmodified,4,58-22,25,Ingevity Evotherm M1,<,-,-,dense,HMA,149-163,-,-,-,-,"26,85","9,50","24,53","60,88",508,126,413,1047,1567,N/A,N/,1567,227,N/A,0,227,https://asphaltepd.org/epd/d/YqU3eR/
13808 ,Solari AC ,Unmodified,3,64-16,24,-,-,Antistrip Agents - Hydrated lime,< 1%,dense,HMA,138-166,-,-,-,-,"29,59","0,67","19,25","49,51",424,9,336,769,1198,N/A,N/,1198,220,N/A,0,220,https://asphaltepd.org/epd/d/V4UpmB/
3698 ,Solari AC ,Unmodified,4,64-10,14,-,-,-,-,dense,HMA,138-166,-,-,-,-,"24,35","0,27","19,25","43,87",462,4,336,802,1480,N/A,N/,1480,131,N/A,0,131,https://asphaltepd.org/epd/d/yeUMAv/
"13762 - 3/4""HMA58-22R25 C ",Ventura AC ,Unmodified,3,64-16,24,-,-,-,-,dense,HMA,152-163,-,-,-,-,"21,33","12,69","17,90","51,92",403,168,315,886,1291,N/A,N/,1291,219,N/A,0,219,https://asphaltepd.org/epd/d/MmUY66/
"13948 - 1/2""HMA FINE B ",Ventura AC ,Unmodified,3,64-10,39,-,-,-,-,dense,HMA,152-163,-,-,-,-,"20,32","3,22","17,90","41,44",383,43,315,740,1235,N/A,N/,1235,351,N/A,0,351,https://asphaltepd.org/epd/d/REUk9O/
3939 - C264-10R20 ,Ventura AC ,Unmodified,5,64-10,19,-,-,-,-,dense,HMA,152-163,-,-,-,-,"27,38","5,79","17,90","51,07",521,77,315,912,1681,N/A,N/,1681,173,N/A,0,173,https://asphaltepd.org/epd/d/lyUavO/
13947S ,Vernalis AC ,Unmodified,4,58-16,38,-,-,-,-,dense,HMA,154-163,-,-,-,-,"23,35","1,56","22,89","47,80",442,21,397,859,1432,N/A,N/,1432,349,N/A,0,349,https://asphaltepd.org/epd/d/eBU3Jy/
1466 ,Vernalis AC ,Unmodified,4,64-16,24,Antistrip Agents - Polyamines*,<,-,-,dense,HMA,157-163,-,-,-,-,"24,18","0,49","22,89","47,56",458,6,397,862,1476,N/A,N/,1476,218,N/A,0,218,https://asphaltepd.org/epd/d/zwUkPE/
3922 ,Vernalis AC ,Unmodified,4,58-22,24,Antistrip Agents - Polyamines*,<,-,-,dense,HMA,149-163,-,-,-,-,"26,48","0,53","22,89","49,90",503,7,397,907,1625,N/A,N/,1625,217,N/A,0,217,https://asphaltepd.org/epd/d/74UJPO/
309-40331107-V ,Hallwood Plant ,Unmodified,4,64-10,14,-,-,-,-,dense,HMA,149-163,-,-,-,-,"23,89","0,71","19,44","44,04",453,9,221,684,1451,N/A,N/,1451,131,N/A,0,131,https://asphaltepd.org/epd/d/vZUPvQ/
309-40332407-V ,Hallwood Plant ,Unmodified,4,64-10,14,-,-,-,-,dense,HMA,149-163,-,-,-,-,"24,46","0,73","19,44","44,63",464,10,221,695,1488,N/A,N/,1488,131,N/A,0,131,https://asphaltepd.org/epd/d/QVU6lP/
309-40341107-V ,Hallwood Plant ,Unmodified,5,64-10,14,-,-,-,-,dense,HMA,149-163,-,-,-,-,"27,32","0,82","19,44","47,58",520,11,221,752,1674,N/A,N/,1674,130,N/A,0,130,https://asphaltepd.org/epd/d/5mU5yE/
309-40342407-V ,Hallwood Plant ,Unmodified,5,64-10,14,-,-,-,-,dense,HMA,149-163,-,-,-,-,"27,89","0,84","19,44","48,17",531,11,221,763,1711,N/A,N/,1711,130,N/A,0,130,https://asphaltepd.org/epd/d/mYUBAl/
309-40431107-V ,Hallwood Plant ,Unmodified,4,64-16,14,-,-,-,-,dense,HMA,149-163,-,-,-,-,"23,89","0,71","19,44","44,04",453,9,221,684,1451,N/A,N/,1451,131,N/A,0,131,https://asphaltepd.org/epd/d/QVU6RP/
309-40432407-V ,Hallwood Plant ,Unmodified,4,64-16,14,-,-,-,-,dense,HMA,149-163,-,-,-,-,"24,46","0,73","19,44","44,63",464,10,221,695,1488,N/A,N/,1488,131,N/A,0,131,https://asphaltepd.org/epd/d/qmUX7k/
309-40441107-V ,Hallwood Plant ,Unmodified,5,64-16,14,-,-,-,-,dense,HMA,149-163,-,-,-,-,"27,32","0,82","19,44","47,58",520,11,221,752,1674,N/A,N/,1674,130,N/A,0,130,https://asphaltepd.org/epd/d/mYUB3l/
309-40441900-V ,Hallwood Plant ,Unmodified,5,64-16,-,-,-,-,-,open,HMA,127-141,-,-,-,-,"32,04","0,96","19,44","52,44",612,13,221,846,1971,N/A,N/,1971,0,N/A,0,0,https://asphaltepd.org/epd/d/pMU9My/
309-40442407-V ,Hallwood Plant ,Unmodified,5,64-16,14,-,-,-,-,dense,HMA,149-163,-,-,-,-,"27,89","0,84","19,44","48,17",531,11,221,763,1711,N/A,N/,1711,130,N/A,0,130,https://asphaltepd.org/epd/d/6QUKxo/
309-40451107-V ,Hallwood Plant ,Unmodified,5,64-16,-,-,-,-,-,dense,HMA,149-163,-,-,-,-,"32,04","0,96","19,44","52,44",612,13,221,846,1971,N/A,N/,1971,0,N/A,0,0,https://asphaltepd.org/epd/d/aRUbE3/
301-40331107-V ,Perkins Batch Plant ,Unmodified,4,64-10,14,-,-,-,-,dense,HMA,149-163,-,-,-,-,"24,46","0,49","15,67","40,62",464,6,276,746,1488,N/A,N/,1488,131,N/A,0,131,https://asphaltepd.org/epd/d/3JU6bb/
301-40332407-V ,Perkins Batch Plant ,Unmodified,4,64-10,14,-,-,-,-,dense,HMA,149-163,-,-,-,-,"25,03","0,50","15,67","41,20",475,7,276,758,1525,N/A,N/,1525,131,N/A,0,131,https://asphaltepd.org/epd/d/xPUy7w/
301-40333107-V ,Perkins Batch Plant ,Unmodified,4,64-10,14,-,-,-,-,dense,HMA,149-163,-,-,-,-,"26,18","0,52","15,67","42,37",498,7,276,780,1599,N/A,N/,1599,131,N/A,0,131,https://asphaltepd.org/epd/d/aRUbgr/
301-40341107-V ,Perkins Batch Plant ,Unmodified,5,64-10,14,-,-,-,-,dense,HMA,149-163,-,-,-,-,"27,89","0,56","15,67","44,12",531,7,276,814,1711,N/A,N/,1711,130,N/A,0,130,https://asphaltepd.org/epd/d/yeUx3q/
301-40342407-V ,Perkins Batch Plant ,Unmodified,5,64-10,14,-,-,-,-,dense,HMA,149-163,-,-,-,-,"27,32","0,55","15,67","43,54",520,7,276,803,1674,N/A,N/,1674,130,N/A,0,130,https://asphaltepd.org/epd/d/YqUzV1/
301-40343107-V ,Perkins Batch Plant ,Unmodified,5,64-10,14,-,-,-,-,dense,HMA,149-163,-,-,-,-,"28,46","0,57","15,67","44,71",542,8,276,825,1748,N/A,N/,1748,130,N/A,0,130,https://asphaltepd.org/epd/d/LDUvV6/
301-40350200-V ,Perkins Batch Plant ,Unmodified,1,64-10,-,-,-,-,-,other,HMA,127-149,-,-,-,-,"4,62","0,06","15,67","20,35",80,1,276,356,186,N/A,N/,186,0,N/A,0,0,https://asphaltepd.org/epd/d/YqUzB7/
301-40351107-V ,Perkins Batch Plant ,Unmodified,5,64-10,14,-,-,-,-,dense,HMA,149-163,-,-,-,-,"29,60","0,59","15,67","45,87",564,8,276,848,1823,N/A,N/,1823,130,N/A,0,130,https://asphaltepd.org/epd/d/OPUaxA/
301-40431107-V ,Perkins Batch Plant ,Unmodified,4,64-16,14,-,-,-,-,dense,HMA,149-163,-,-,-,-,"24,46","0,49","15,67","40,62",464,6,276,746,1488,N/A,N/,1488,131,N/A,0,131,https://asphaltepd.org/epd/d/E3Udrj/
301-40432407-P ,Perkins Batch Plant ,Unmodified,4,64-16,14,-,-,-,-,dense,HMA,149-163,-,-,-,-,"25,03","0,34","15,67","41,04",475,4,276,755,1525,N/A,N/,1525,131,N/A,0,131,https://asphaltepd.org/epd/d/lyUrjK/
301-40432407-V ,Perkins Batch Plant ,Unmodified,4,64-16,14,-,-,-,-,dense,HMA,149-163,-,-,-,-,"25,03","0,50","15,67","41,20",475,7,276,758,1525,N/A,N/,1525,131,N/A,0,131,https://asphaltepd.org/epd/d/MmUbjZ/
301-40441107-V ,Perkins Batch Plant ,Unmodified,5,64-16,14,-,-,-,-,dense,HMA,149-163,-,-,-,-,"27,89","0,56","15,67","44,12",531,7,276,814,1711,N/A,N/,1711,130,N/A,0,130,https://asphaltepd.org/epd/d/V4U3qO/
301-40441900-V ,Perkins Batch Plant ,Unmodified,5,64-16,-,-,-,-,-,open,HMA,127-141,-,-,-,-,"32,04","0,64","15,67","48,36",612,9,276,896,1971,N/A,N/,1971,0,N/A,0,0,https://asphaltepd.org/epd/d/vZUPkb/
301-40442407-V ,Perkins Batch Plant ,Unmodified,5,64-16,14,-,-,-,-,dense,HMA,149-163,-,-,-,-,"27,32","0,55","15,67","43,54",520,7,276,803,1674,N/A,N/,1674,130,N/A,0,130,https://asphaltepd.org/epd/d/85Uo1g/
301-40451107-V ,Perkins Batch Plant ,Unmodified,5,64-16,14,-,-,-,-,dense,HMA,149-163,-,-,-,-,"29,60","0,59","15,67","45,87",564,8,276,848,1823,N/A,N/,1823,130,N/A,0,130,https://asphaltepd.org/epd/d/LDUvp6/
301-40832407-V ,Perkins Batch Plant ,SBS modified - 3.5% styrene-butadiene-styrene,4,64-28,14,-,-,-,-,dense,HMA,149-163,-,-,-,-,"30,45","0,51","15,67","46,64",560,7,276,842,1562,N/A,N/,1562,131,N/A,0,131,https://asphaltepd.org/epd/d/lyU3Xz/
301-40931107-V ,Perkins Batch Plant ,Unmodified,4,70-10,14,-,-,-,-,dense,HMA,149-163,-,-,-,-,"24,46","0,49","15,67","40,62",464,6,276,746,1488,N/A,N/,1488,131,N/A,0,131,https://asphaltepd.org/epd/d/KoUabK/
301-40932407-V ,Perkins Batch Plant ,Unmodified,4,70-10,14,-,-,-,-,dense,HMA,149-163,-,-,-,-,"25,03","0,50","15,67","41,20",475,7,276,758,1525,N/A,N/,1525,131,N/A,0,131,https://asphaltepd.org/epd/d/zwU94b/
301-40941107-V ,Perkins Batch Plant ,Unmodified,5,70-10,14,-,-,-,-,dense,HMA,149-163,-,-,-,-,"27,89","0,56","15,67","44,12",531,7,276,814,1711,N/A,N/,1711,130,N/A,0,130,https://asphaltepd.org/epd/d/o8Uwj8/
301-40942807-V ,Perkins Batch Plant ,Unmodified,4,70-10,14,-,-,-,-,dense,HMA,149-163,-,-,-,-,"24,46","0,49","15,67","40,62",464,6,276,746,1488,N/A,N/,1488,131,N/A,0,131,https://asphaltepd.org/epd/d/9JUKB6/
301-40950507-V ,Perkins Batch Plant ,Unmodified,6,70-10,14,-,-,-,-,other,HMA,149-163,-,-,-,-,"35,32","0,72","15,67","51,71",675,10,276,960,2194,N/A,N/,2194,128,N/A,0,128,https://asphaltepd.org/epd/d/4RURB5/
301-40951107-V ,Perkins Batch Plant ,Unmodified,5,70-10,14,-,-,-,-,dense,HMA,149-163,-,-,-,-,"29,60","0,59","15,67","45,87",564,8,276,848,1823,N/A,N/,1823,130,N/A,0,130,https://asphaltepd.org/epd/d/aRUbEr/
321-40132416-P ,Perkins GenCor Plant ,Unmodified,4,58-22,24,-,-,-,-,dense,HMA,149-163,-,-,-,-,"22,93","0,31","15,02","38,26",434,4,264,702,1395,N/A,N/,1395,218,N/A,0,218,https://asphaltepd.org/epd/d/E3UJZo/
321-40331107-V ,Perkins GenCor Plant ,Unmodified,4,64-10,14,-,-,-,-,dense,HMA,149-163,-,-,-,-,"24,46","0,49","15,02","39,96",464,6,264,735,1488,N/A,N/,1488,131,N/A,0,131,https://asphaltepd.org/epd/d/pMU9qx/
321-40332407-V ,Perkins GenCor Plant ,Unmodified,4,64-10,14,-,-,-,-,dense,HMA,149-163,-,-,-,-,"25,03","0,50","15,02","40,55",475,7,264,746,1525,N/A,N/,1525,131,N/A,0,131,https://asphaltepd.org/epd/d/LDUvLR/
321-40333107-V ,Perkins GenCor Plant ,Unmodified,4,64-10,14,-,-,-,-,dense,HMA,149-163,-,-,-,-,"26,18","0,52","15,02","41,71",498,7,264,768,1599,N/A,N/,1599,131,N/A,0,131,https://asphaltepd.org/epd/d/MmUbDJ/
321-40341107-V ,Perkins GenCor Plant ,Unmodified,5,64-10,14,-,-,-,-,dense,HMA,149-163,-,-,-,-,"27,89","0,56","15,02","43,47",531,7,264,802,1711,N/A,N/,1711,130,N/A,0,130,https://asphaltepd.org/epd/d/QVUJ7R/
321-40342407-V ,Perkins GenCor Plant ,Unmodified,5,64-10,14,-,-,-,-,dense,HMA,149-163,-,-,-,-,"27,32","0,55","15,02","42,88",520,7,264,791,1674,N/A,N/,1674,130,N/A,0,130,https://asphaltepd.org/epd/d/85UrRy/
321-40343107-V ,Perkins GenCor Plant ,Unmodified,5,64-10,14,-,-,-,-,dense,HMA,149-163,-,-,-,-,"28,46","0,57","15,02","44,05",542,8,264,813,1748,N/A,N/,1748,130,N/A,0,130,https://asphaltepd.org/epd/d/REUxb9/
321-40351107-V ,Perkins GenCor Plant ,Unmodified,5,64-10,14,-,-,-,-,dense,HMA,149-163,-,-,-,-,"29,60","0,59","15,02","45,22",564,8,264,836,1823,N/A,N/,1823,130,N/A,0,130,https://asphaltepd.org/epd/d/OPUDX9/
321-40431107-V ,Perkins GenCor Plant ,Unmodified,4,64-16,14,-,-,-,-,dense,HMA,149-163,-,-,-,-,"24,46","0,49","15,02","39,96",464,6,264,735,1488,N/A,N/,1488,131,N/A,0,131,https://asphaltepd.org/epd/d/xPU5Ke/
321-40432407-P ,Perkins GenCor Plant ,Unmodified,4,64-16,14,-,-,-,-,dense,HMA,149-163,-,-,-,-,"25,03","0,34","15,02","40,39",475,4,264,744,1525,N/A,N/,1525,131,N/A,0,131,https://asphaltepd.org/epd/d/KoUao2/
321-40432407-V ,Perkins GenCor Plant ,Unmodified,4,64-16,14,-,-,-,-,dense,HMA,149-163,-,-,-,-,"25,03","0,50","15,02","40,55",475,7,264,746,1525,N/A,N/,1525,131,N/A,0,131,https://asphaltepd.org/epd/d/zwU9dp/
321-40432411-V ,Perkins GenCor Plant ,Unmodified,4,64-16,14,Warm Mix Additive - Chemical*,<,-,-,dense,WMA,149-163,-,-,-,-,"25,03","0,50","15,02","40,55",475,7,264,746,1525,N/A,N/,1525,131,N/A,0,131,https://asphaltepd.org/epd/d/drUY4B/
321-40441107-V ,Perkins GenCor Plant ,Unmodified,5,64-16,14,-,-,-,-,dense,HMA,149-163,-,-,-,-,"27,89","0,56","15,02","43,47",531,7,264,802,1711,N/A,N/,1711,130,N/A,0,130,https://asphaltepd.org/epd/d/P5UgwL/
321-40441900-P ,Perkins GenCor Plant ,Unmodified,5,64-16,-,-,-,-,-,open,HMA,127-141,-,-,-,-,"32,04","0,43","15,02","47,49",612,6,264,881,1971,N/A,N/,1971,0,N/A,0,0,https://asphaltepd.org/epd/d/3JUljA/
321-40441900-V ,Perkins GenCor Plant ,Unmodified,5,64-16,-,-,-,-,-,open,HMA,127-141,-,-,-,-,"32,04","0,64","15,02","47,70",612,9,264,884,1971,N/A,N/,1971,0,N/A,0,0,https://asphaltepd.org/epd/d/5mU5l9/
321-40441909-P ,Perkins GenCor Plant ,Unmodified,5,64-16,-,Warm Mix Additive - Chemical*,<,-,-,open,WMA,127-141,-,-,-,-,"32,04","0,44","15,02","47,50",612,6,264,882,1971,N/A,N/,1971,0,N/A,0,0,https://asphaltepd.org/epd/d/o8UKbb/
321-40441909-V ,Perkins GenCor Plant ,Unmodified,5,64-16,-,Warm Mix Additive - Chemical*,<,-,-,open,WMA,127-141,-,-,-,-,"32,04","0,65","15,02","47,71",612,9,264,884,1971,N/A,N/,1971,0,N/A,0,0,https://asphaltepd.org/epd/d/V4UPJw/
321-40442407-P ,Perkins GenCor Plant ,Unmodified,5,64-16,14,-,-,-,-,dense,HMA,149-163,-,-,-,-,"27,32","0,37","15,02","42,71",520,5,264,788,1674,N/A,N/,1674,130,N/A,0,130,https://asphaltepd.org/epd/d/E3Ud7X/
321-40442407-V ,Perkins GenCor Plant ,Unmodified,5,64-16,14,-,-,-,-,dense,HMA,149-163,-,-,-,-,"27,32","0,55","15,02","42,88",520,7,264,791,1674,N/A,N/,1674,130,N/A,0,130,https://asphaltepd.org/epd/d/J5Uxw3/
321-40832407-V ,Perkins GenCor Plant ,SBS modified - 3.5% styrene-butadiene-styrene,4,64-28,14,-,-,-,-,dense,HMA,149-163,-,-,-,-,"30,45","0,51","15,02","45,98",560,7,264,830,1562,N/A,N/,1562,131,N/A,0,131,https://asphaltepd.org/epd/d/eBU46K/
321-40931107-V ,Perkins GenCor Plant ,Unmodified,4,70-10,14,-,-,-,-,dense,HMA,149-163,-,-,-,-,"24,46","0,49","15,02","39,96",464,6,264,735,1488,N/A,N/,1488,131,N/A,0,131,https://asphaltepd.org/epd/d/85Urq2/
321-40941107-V ,Perkins GenCor Plant ,Unmodified,5,70-10,14,-,-,-,-,dense,HMA,149-163,-,-,-,-,"27,89","0,56","15,02","43,47",531,7,264,802,1711,N/A,N/,1711,130,N/A,0,130,https://asphaltepd.org/epd/d/gGUJQB/
321-40942807-V ,Perkins GenCor Plant ,Unmodified,4,70-10,14,-,-,-,-,dense,HMA,149-163,-,-,-,-,"24,46","0,49","15,02","39,96",464,6,264,735,1488,N/A,N/,1488,131,N/A,0,131,https://asphaltepd.org/epd/d/gGUJyj/
302-40331107-V ,Vernalis Plant ,Unmodified,4,64-10,14,-,-,-,-,dense,HMA,149-163,-,-,-,-,"25,60","0,51","21,46","47,57",486,7,379,873,1562,N/A,N/,1562,131,N/A,0,131,https://asphaltepd.org/epd/d/4RUEG6/
302-40332427-V ,Vernalis Plant ,Unmodified,4,64-10,14,-,-,Antistrip Agents - Hydrated lime,< 1%,dense,HMA,149-163,-,-,-,-,"29,25","0,53","21,46","51,24",513,7,379,899,1599,N/A,N/,1599,131,N/A,0,131,https://asphaltepd.org/epd/d/qmU6p8/
302-40341107-V ,Vernalis Plant ,Unmodified,5,64-10,14,-,-,-,-,dense,HMA,149-163,-,-,-,-,"29,03","0,58","21,46","51,07",553,8,379,940,1785,N/A,N/,1785,130,N/A,0,130,https://asphaltepd.org/epd/d/9JUm6J/
302-40342427-V ,Vernalis Plant ,Unmodified,5,64-10,14,-,-,Antistrip Agents - Hydrated lime,< 1%,dense,HMA,149-163,-,-,-,-,"31,80","0,59","21,46","53,85",563,8,379,950,1767,N/A,N/,1767,130,N/A,0,130,https://asphaltepd.org/epd/d/AKUv16/
302-40351107-V ,Vernalis Plant ,Unmodified,5,64-10,14,-,-,-,-,dense,HMA,149-163,-,-,-,-,"30,46","0,62","21,46","52,53",581,8,379,968,1878,N/A,N/,1878,129,N/A,0,129,https://asphaltepd.org/epd/d/mYUrXY/
302-40431107-V ,Vernalis Plant ,Unmodified,4,64-16,14,-,-,-,-,dense,HMA,149-163,-,-,-,-,"25,60","0,51","21,46","47,57",486,7,379,873,1562,N/A,N/,1562,131,N/A,0,131,https://asphaltepd.org/epd/d/GZUGD2/
302-40432412-V ,Vernalis Plant ,Unmodified,4,64-16,14,Warm Mix Additive - Chemical*,<,Antistrip Agents - Hydrated lime,< 1%,dense,WMA,149-163,-,-,-,-,"28,22","0,54","21,46","50,21",508,7,379,894,1600,N/A,N/,1600,131,N/A,0,131,https://asphaltepd.org/epd/d/QVUJoV/
302-40442412-V ,Vernalis Plant ,Unmodified,5,64-16,14,Warm Mix Additive - Chemical*,<,Antistrip Agents - Hydrated lime,< 1%,dense,WMA,149-163,-,-,-,-,"30,79","0,60","21,46","52,84",558,8,379,945,1767,N/A,N/,1767,130,N/A,0,130,https://asphaltepd.org/epd/d/wRUMmX/
302-40542427-P ,Vernalis Plant ,GTR modified - up to 10% ground tire rubber,5,64-16,14,-,-,Antistrip Agents - Hydrated lime,< 1%,dense,HMA,149-163,-,-,-,-,"34,28","0,28","21,46","56,02",429,4,379,813,1841,N/A,N/,1841,133,N/A,0,133,https://asphaltepd.org/epd/d/mYUrwD/
302-40931107-V ,Vernalis Plant ,Unmodified,4,70-10,14,-,-,-,-,dense,HMA,149-163,-,-,-,-,"25,60","0,51","21,46","47,57",486,7,379,873,1562,N/A,N/,1562,131,N/A,0,131,https://asphaltepd.org/epd/d/1AUKV2/
302-40932412-P ,Vernalis Plant ,Unmodified,4,70-10,14,Warm Mix Additive - Chemical*,<,Antistrip Agents - Hydrated lime,< 1%,dense,WMA,149-163,-,-,-,-,"31,28","0,26","21,46","52,99",523,3,379,906,1600,N/A,N/,1600,131,N/A,0,131,https://asphaltepd.org/epd/d/P5Ug6A/
302-40932412-V ,Vernalis Plant ,Unmodified,4,70-10,14,Warm Mix Additive - Chemical*,<,Antistrip Agents - Hydrated lime,< 1%,dense,WMA,149-163,-,-,-,-,"31,28","0,55","21,46","53,28",523,7,379,910,1600,N/A,N/,1600,131,N/A,0,131,https://asphaltepd.org/epd/d/gGUJdA/
302-40932427-A ,Vernalis Plant ,Unmodified,4,70-10,14,-,-,Antistrip Agents - Hydrated lime,< 1%,dense,HMA,149-163,-,-,-,-,"31,86","0,69","21,46","54,00",534,9,379,922,1637,N/A,N/,1637,131,N/A,0,131,https://asphaltepd.org/epd/d/J5UjA2/
302-40932427-P ,Vernalis Plant ,Unmodified,4,70-10,14,-,-,Antistrip Agents - Hydrated lime,< 1%,dense,HMA,149-163,-,-,-,-,"31,86","0,25","21,46","53,57",534,3,379,917,1637,N/A,N/,1637,131,N/A,0,131,https://asphaltepd.org/epd/d/vZUzgg/
302-40932427-V ,Vernalis Plant ,Unmodified,4,70-10,14,-,-,Antistrip Agents - Hydrated lime,< 1%,dense,HMA,149-163,-,-,-,-,"31,86","0,55","21,46","53,86",534,7,379,921,1637,N/A,N/,1637,131,N/A,0,131,https://asphaltepd.org/epd/d/5mUDdr/
302-40941107-V ,Vernalis Plant ,Unmodified,5,70-10,14,-,-,-,-,dense,HMA,149-163,-,-,-,-,"29,03","0,58","21,46","51,07",553,8,379,940,1785,N/A,N/,1785,130,N/A,0,130,https://asphaltepd.org/epd/d/pMU9gZ/
302-40942412-P ,Vernalis Plant ,Unmodified,5,70-10,14,Warm Mix Additive - Chemical*,<,Antistrip Agents - Hydrated lime,< 1%,dense,WMA,149-163,-,-,-,-,"33,82","0,28","21,46","55,56",573,4,379,956,1767,N/A,N/,1767,130,N/A,0,130,https://asphaltepd.org/epd/d/drUYlo/
302-40942412-V ,Vernalis Plant ,Unmodified,5,70-10,14,Warm Mix Additive - Chemical*,<,Antistrip Agents - Hydrated lime,< 1%,dense,WMA,149-163,-,-,-,-,"33,82","0,61","21,46","55,88",573,8,379,960,1767,N/A,N/,1767,130,N/A,0,130,https://asphaltepd.org/epd/d/AKUvqz/
302-40942427-A ,Vernalis Plant ,Unmodified,5,70-10,14,-,-,Antistrip Agents - Hydrated lime,< 1%,dense,HMA,149-163,-,-,-,-,"34,41","0,76","21,46","56,63",584,10,379,973,1804,N/A,N/,1804,130,N/A,0,130,https://asphaltepd.org/epd/d/LDUdJm/
302-40942427-P ,Vernalis Plant ,Unmodified,5,70-10,14,-,-,Antistrip Agents - Hydrated lime,< 1%,dense,HMA,149-163,-,-,-,-,"34,41","0,28","21,46","56,15",584,4,379,967,1804,N/A,N/,1804,130,N/A,0,130,https://asphaltepd.org/epd/d/aRUdy6/
302-40942427-V ,Vernalis Plant ,Unmodified,5,70-10,14,-,-,Antistrip Agents - Hydrated lime,< 1%,dense,HMA,149-163,-,-,-,-,"34,41","0,61","21,46","56,48",584,8,379,971,1804,N/A,N/,1804,130,N/A,0,130,https://asphaltepd.org/epd/d/mYUrgX/
302-42332427-V ,Vernalis Plant ,SBS modified - 3.5% styrene-butadiene-styrene,4,64-28,14,-,-,Antistrip Agents - Hydrated lime,< 1%,dense,HMA,149-163,-,-,-,-,"36,26","0,54","21,46","58,26",598,7,379,985,1599,N/A,N/,1599,131,N/A,0,131,https://asphaltepd.org/epd/d/OPUDgD/
302-42342427-V ,Vernalis Plant ,SBS modified - 3.5% styrene-butadiene-styrene,5,64-28,14,-,-,Antistrip Agents - Hydrated lime,< 1%,dense,HMA,149-163,-,-,-,-,"39,33","0,60","21,46","61,38",656,8,379,1043,1767,N/A,N/,1767,130,N/A,0,130,https://asphaltepd.org/epd/d/vZUzB8/
