Repository: VictoriaCavalcanti/Impacto_Asfalto

# Asphalt Impact Research

To help a **Scientific Iniciation in Asphalt Impact**, we development a **Web Scrappy** to collect reserch data from **EDP's (Enviroment Production Declarations)**. The source of EDP's is [Emerald Eco-Label EPD Tool](https://asphaltepd.org), the current application get specific information from all EDP's from all 39 states of United States of America, in total we got data from 1717 EDP's that are writed in tables (matrices) on csv file format, every state have his on csv file.

File: sheets/dados_CO.csv
Mix,Usinas,Tipo Binder,Binder,P.G,RAP,Tipo Binder Additive,Binder Additive,Tipo Mix Additive,Mix Additive,Granulometria,Processo Produtivo,Temperaturas,Teor de cal,Cimento Portland,Recycled Asphalt Shingles,Crusher fines,CO2 - Material,CO2 - Transporte,CO2 - Produção,CO2 - Total,NRPR Fuel - Material,NRPR Fuel - Transporte,NRPR Fuel - Produção,NRPR Fuel - Total,NRPR Mat - Material,NRPR Mat - Transporte,NRPR Mat - Produção,NRPR Mat - Total,SM - Material,SM - Transporte,SM - Produção,SM - Total,URLS
Eads ST 50 ,Lamar Asphalt Plant ,Unmodified,7,58-28,-,-,-,Antistrip Agents - Hydrated lime,< 1%,densa,HMA,138-149,-,-,-,-,"52,62","7,35","28,60","88,57",830,98,473,1400,2492,N/A,N/A,2492,0,N/A,0,0,https://asphaltepd.org/epd/d/drUYEw/
40007-22-L ,Lipan Asphalt Plant ,Unmodified,4,64-22,22,-,-,-,-,densa,HMA,160-166,1,-,-,-,"36,23","6,05","17,40","59,68",518,80,286,884,1473,N/A,N/A,1473,200,N/A,0,200,https://asphaltepd.org/epd/d/9JUKRm/
40007-23-L - S 100 23%BR (64-22) ,Lipan Asphalt Plant ,Unmodified,4,64-22,22,-,-,-,-,densa,HMA,160-166,1,-,-,-,"36,74","6,47","17,40","60,62",528,86,286,900,1506,N/A,N/A,1506,201,N/A,0,201,https://asphaltepd.org/epd/d/qmUXAw/
40053-22-L ,Lipan Asphalt Plant ,Unmodified,4,64-22,19,-,-,-,-,densa,HMA,160-166,1,-,-,-,"38,78","8,44","17,40","64,62",568,112,286,965,1637,N/A,N/A,1637,173,N/A,0,173,https://asphaltepd.org/epd/d/QVU6rw/
40054-22-L ,Lipan Asphalt Plant ,Unmodified,4,58-28,19,-,-,-,-,densa,HMA,152-157,1,-,-,-,"38,78","6,66","17,40","62,83",568,88,286,942,1637,N/A,N/A,1637,173,N/A,0,173,https://asphaltepd.org/epd/d/YqUz45/
40174-23-L - ST SMA 100 (76-28) ,Lipan Asphalt Plant ,SBS modified - 3.5% styrene-butadiene-styrene + 1 terminal additive(s),6,76-28,-,-,-,"Fibers, natural - Cellulose*",< 1%,densa,HMA,160-166,1,-,-,1,"57,60","10,32","17,40","85,31",905,137,286,1328,2383,N/A,N/A,2383,0,N/A,0,0,https://asphaltepd.org/epd/d/DdUVKp/
40175-23-L - Sx SMA 100 (76-28) ,Lipan Asphalt Plant ,SBS modified - 3.5% styrene-butadiene-styrene + 1 terminal additive(s),6,76-28,-,-,-,"Fibers, natural - Cellulose*",< 1%,densa,HMA,160-166,1,-,-,3,"56,97","12,73","17,40","87,09",893,169,286,1348,2348,N/A,N/A,2348,0,N/A,0,0,https://asphaltepd.org/epd/d/LDUv6X/
40211-22-L-J-WMA ,Lipan Asphalt Plant ,SBS modified - 3.5% styrene-butadiene-styrene + 1 terminal additive(s),4,76-28,22,-,-,-,-,densa,HMA,160-166,1,-,-,-,"41,67","6,99","17,40","66,07",604,93,286,982,1520,N/A,N/A,1520,196,N/A,0,196,https://asphaltepd.org/epd/d/1AU2Pe/
40219-23-L - Sx 75 20% RAP (64-28) ,Lipan Asphalt Plant ,SBS modified - 3.5% styrene-butadiene-styrene + 1 terminal additive(s),4,64-28,19,-,-,-,-,densa,HMA,146-166,1,-,-,-,"43,10","6,70","17,40","67,20",630,89,286,1005,1596,N/A,N/A,1596,174,N/A,0,174,https://asphaltepd.org/epd/d/OPUEay/
40013-22-R ,Rock Creek Asphalt Plant ,Unmodified,4,64-22,19,-,-,-,-,densa,HMA,160-166,1,-,-,-,"36,49","7,18","20,20","63,87",523,95,321,940,1488,N/A,N/A,1488,174,N/A,0,174,https://asphaltepd.org/epd/d/E3UdzX/
40053-22-R ,Rock Creek Asphalt Plant ,Unmodified,4,64-22,19,-,-,-,-,densa,HMA,160-166,1,-,-,-,"38,78","5,58","20,20","64,55",568,74,321,963,1637,N/A,N/A,1637,173,N/A,0,173,https://asphaltepd.org/epd/d/mYUBmw/
CASI #13 ,Colorado Asphalt Services Hot Plant ,Unmodified,4,64-22,19,-,-,-,-,densa,HMA,149-171,1,-,-,-,"39,29","2,71","15,77","57,76",577,36,268,881,1670,N/A,N/A,1670,173,N/A,0,173,https://asphaltepd.org/epd/d/eBUdJB/
CASI #69 ,Colorado Asphalt Services Hot Plant ,Unmodified,4,58-28,24,-,-,-,-,densa,HMA,149-177,0,-,-,-,"30,40","2,78","15,77","48,95",492,37,268,797,1488,N/A,N/A,1488,218,N/A,0,218,https://asphaltepd.org/epd/d/KoUZpJ/
CASI #70 ,Colorado Asphalt Services Hot Plant ,Unmodified,4,58-28,24,-,-,-,-,densa,HMA,149-177,0,-,-,-,"30,40","2,62","15,77","48,78",492,35,268,795,1488,N/A,N/A,1488,218,N/A,0,218,https://asphaltepd.org/epd/d/drU6bP/
10150 ,Timnath Connell Pit ,Unmodified,4,64-22,19,-,-,Antistrip Agents - Hydrated lime,< 1%,densa,HMA,149-166,-,-,-,-,"37,69","4,97","23,10","65,76",546,66,369,982,1566,N/A,N/A,1566,174,N/A,0,174,https://asphaltepd.org/epd/d/vZU594/
20150 ,Timnath Connell Pit ,Unmodified,4,64-22,19,-,-,Antistrip Agents - Hydrated lime,< 1%,densa,HMA,149-166,-,-,-,-,"37,18","4,97","23,10","65,24",536,66,369,972,1532,N/A,N/A,1532,174,N/A,0,174,https://asphaltepd.org/epd/d/5mUv3V/
PG-54-28 ,Portable Hot Plant 100904 ,Unmodified,7,58-28,20,-,-,Antistrip Agents - Hydrated lime,< 1%,densa,HMA,127-160,-,-,-,-,"51,27","1,75","22,25","75,26",802,23,72,898,2418,N/A,N/A,2418,181,N/A,0,181,https://asphaltepd.org/epd/d/bBUQlb/
PG-58-28 ,Portable Hot Plant 100904 ,Unmodified,7,58-28,19,-,-,Antistrip Agents - Hydrated lime,< 1%,densa,HMA,127-160,-,-,-,-,"51,28","2,21","22,25","75,74",803,29,72,904,2418,N/A,N/A,2418,168,N/A,0,168,https://asphaltepd.org/epd/d/9JUaAy/
PG58-34 ,Portable Hot Plant 100904 ,Unmodified,5,58-34,19,-,-,Antistrip Agents - Hydrated lime,< 1%,densa,HMA,127-160,-,-,-,-,"42,14","0,81","22,25","65,19",625,11,72,708,1823,N/A,N/A,1823,172,N/A,0,172,https://asphaltepd.org/epd/d/pMUE7m/
SX75 PG 58-28 ,Portable Hot Plant 100905 ,Unmodified,6,58-28,9,-,-,Antistrip Agents - Hydrated lime,< 1%,densa,HMA,138-154,-,-,-,-,"50,81","4,24","22,73","77,78",794,56,84,934,2380,N/A,N/A,2380,85,N/A,0,85,https://asphaltepd.org/epd/d/mYUBlV/
SX75 PG 64-28 ,Portable Hot Plant 100905 ,PPA Modified - up to 1% polyphosphoric acid,6,64-28,9,-,-,Antistrip Agents - Hydrated lime,< 1%,densa,HMA,146-163,-,-,-,-,"51,83","4,27","22,73","78,83",809,57,84,950,2380,N/A,N/A,2380,85,N/A,0,85,https://asphaltepd.org/epd/d/aRUbBM/
"12-921 5/8"" PG64-22 ",Roland Hot Plant ,Unmodified,5,Não reportado,15,Ingevity Evotherm M1,< 1%,-,-,Não reportada,HMA,141-141,-,-,-,-,"31,70","0,15","16,09","47,94",602,2,263,867,1865,N/A,N/A,1865,136,N/A,0,136,https://asphaltepd.org/epd/d/vZUGGj/
"12-922 5/8"" PG64-22 w/Lime ",Roland Hot Plant ,Unmodified,4,Não reportado,15,-,-,Antistrip Agents - Hydrated lime,< 1%,Não reportada,HMA,141-141,-,-,-,-,"37,04","2,85","16,09","55,98",527,38,263,828,1488,N/A,N/A,1488,136,N/A,0,136,https://asphaltepd.org/epd/d/5mUKKJ/
SXPG 76-28 ,Roland Hot Plant ,PPA Modified - up to 1% polyphosphoric acid,5,76-28,19,-,-,Antistrip Agents - Hydrated lime,< 1%,densa,HMA,149-160,-,-,-,-,"44,09","3,38","16,09","63,56",660,45,263,967,1897,N/A,N/A,1897,172,N/A,0,172,https://asphaltepd.org/epd/d/drUJ29/
"12-901 5/8"" PG58-28 ",Silverthorne Hot Plant ,Unmodified,6,Não reportado,20,-,-,-,-,Não reportada,HMA,138-138,-,-,-,-,"32,97","0,84","19,51","53,32",629,11,329,970,2046,N/A,N/A,2046,181,N/A,0,181,https://asphaltepd.org/epd/d/ZXU7G/
12-901 SX(75) PG58-34 Lime ,Silverthorne Hot Plant ,PPA Modified - up to 1% polyphosphoric acid,5,Não reportado,20,-,-,Antistrip Agents - Hydrated lime,< 1%,Não reportada,HMA,157-157,-,-,-,-,"45,26","1,14","19,51","65,91",682,15,329,1026,1971,N/A,N/A,1971,181,N/A,0,181,https://asphaltepd.org/epd/d/4RURv/
CDOT ST 75 ,Animas Glacier ,Unmodified,5,58-28,19,-,-,Antistrip Agents - Hydrated lime,< 1%,densa,HMA,138-154,-,-,-,-,"42,02","2,74","27,19","71,95",623,36,449,1109,1815,N/A,N/A,1815,172,N/A,0,172,https://asphaltepd.org/epd/d/OPU9q/
CDOT SX 75 ,Animas Glacier ,Unmodified,5,58-28,24,-,-,Antistrip Agents - Hydrated lime,< 1%,densa,HMA,138-166,-,-,-,-,"39,80","2,59","27,19","69,58",580,34,449,1064,1674,N/A,N/A,1674,216,N/A,0,216,https://asphaltepd.org/epd/d/QVUmd/
800071-SX-75-V ,Dahlia ASP ,Unmodified,5,64-22,-,-,-,-,-,densa,HMA,138-166,1,-,-,-,"44,56","4,21","22,98","71,75",682,56,378,1117,2009,N/A,N/A,2009,0,N/A,0,0,https://asphaltepd.org/epd/d/BZU4JJ/
800074-SX-75 ,Dahlia ASP ,Unmodified,4,64-22,19,-,-,-,-,densa,HMA,138-166,1,-,-,-,"38,95","4,50","22,98","66,42",571,60,378,1009,1648,N/A,N/A,1648,173,N/A,0,173,https://asphaltepd.org/epd/d/qmU4G1/
800075-SX-100-V ,Dahlia ASP ,Unmodified,5,64-22,-,-,-,-,-,densa,HMA,138-166,1,-,-,-,"43,99","4,21","22,98","71,18",671,56,378,1105,1971,N/A,N/A,1971,0,N/A,0,0,https://asphaltepd.org/epd/d/25UjwZ/
800078-S-100-25 ,Dahlia ASP ,Unmodified,4,64-22,24,-,-,-,-,densa,HMA,138-166,1,-,-,-,"34,21","4,50","22,98","61,68",479,60,378,917,1343,N/A,N/A,1343,219,N/A,0,219,https://asphaltepd.org/epd/d/6QUwq5/
800079-SX-100 ,Dahlia ASP ,Unmodified,4,64-22,19,-,-,-,-,densa,HMA,138-166,1,-,-,-,"37,23","4,49","22,98","64,70",538,60,378,975,1536,N/A,N/A,1536,174,N/A,0,174,https://asphaltepd.org/epd/d/j5UOY1/
800081-S-75 ,Dahlia ASP ,Unmodified,4,64-22,19,-,-,-,-,densa,HMA,138-166,1,-,-,-,"36,66","4,42","22,98","64,06",526,59,378,963,1499,N/A,N/A,1499,174,N/A,0,174,https://asphaltepd.org/epd/d/V4UyGy/
800082-SX-100-P ,Dahlia ASP ,SBS modified - 3.5% styrene-butadiene-styrene,4,76-28,19,-,-,-,-,densa,HMA,154-171,1,-,-,-,"42,69","4,27","22,98","69,93",622,57,378,1057,1573,N/A,N/A,1573,174,N/A,0,174,https://asphaltepd.org/epd/d/yeUmPD/
800084-S-100 ,Dahlia ASP ,Unmodified,4,64-22,19,-,-,-,-,densa,HMA,138-166,1,-,-,-,"36,66","4,42","22,98","64,06",526,59,378,963,1499,N/A,N/A,1499,174,N/A,0,174,https://asphaltepd.org/epd/d/4RUJ4D/
801240-SG-100 ,Dahlia ASP ,Unmodified,4,64-22,19,-,-,-,-,densa,HMA,138-166,1,-,-,-,"33,80","4,36","22,98","61,14",471,58,378,907,1313,N/A,N/A,1313,175,N/A,0,175,https://asphaltepd.org/epd/d/DdUOEb/
801493-SX-75 ,Dahlia ASP ,Unmodified,4,58-28,19,-,-,-,-,densa,HMA,129-157,1,-,-,-,"38,95","4,27","22,98","66,19",571,57,378,1006,1648,N/A,N/A,1648,173,N/A,0,173,https://asphaltepd.org/epd/d/REUQ8k/
801501-S-75 ,Dahlia ASP ,Unmodified,4,58-28,19,-,-,-,-,densa,HMA,129-157,1,-,-,-,"36,66","4,21","22,98","63,85",526,56,378,961,1499,N/A,N/A,1499,174,N/A,0,174,https://asphaltepd.org/epd/d/MmUd3b/
800074-SX-75 ,Longmont ASP ,Unmodified,5,64-22,19,-,-,-,-,densa,HMA,138-166,1,-,-,-,"42,31","0,71","21,99","65,00",638,9,73,720,1875,N/A,N/A,1875,172,N/A,0,172,https://asphaltepd.org/epd/d/wRU7Ll/
800074V3-SX-75 ,Longmont ASP ,Unmodified,5,64-22,19,-,-,-,-,densa,HMA,138-160,1,-,-,-,"40,48","2,51","21,99","64,97",602,33,73,708,1756,N/A,N/A,1756,173,N/A,0,173,https://asphaltepd.org/epd/d/rQUD8R/
800079-SX-100 ,Longmont ASP ,Unmodified,5,64-22,19,-,-,-,-,densa,HMA,138-166,1,-,-,-,"40,02","0,67","21,99","62,68",593,9,73,675,1726,N/A,N/A,1726,173,N/A,0,173,https://asphaltepd.org/epd/d/drUq5r/
800081-S-75 ,Longmont ASP ,Unmodified,5,64-22,19,-,-,-,-,densa,HMA,138-166,1,-,-,-,"39,45","0,66","21,99","62,09",582,9,73,664,1689,N/A,N/A,1689,173,N/A,0,173,https://asphaltepd.org/epd/d/eBUdjR/
800084-S-100 ,Longmont ASP ,Unmodified,4,64-22,19,-,-,-,-,densa,HMA,138-166,1,-,-,-,"37,80","0,63","21,99","60,42",549,8,73,630,1573,N/A,N/A,1573,174,N/A,0,174,https://asphaltepd.org/epd/d/74Um7A/
802350-SX-100-P ,Longmont ASP ,SBS modified - 3.5% styrene-butadiene-styrene,5,64-28,19,-,-,-,-,densa,HMA,160-177,1,-,-,-,"46,75","0,47","21,99","69,20",700,6,73,779,1800,N/A,N/A,1800,173,N/A,0,173,https://asphaltepd.org/epd/d/J5UvBm/
803671-SX-75-25-WMA ,Longmont ASP ,Unmodified + 1 terminal additive(s)*,6,64-22,24,-,-,-,-,densa,WMA,132-149,-,-,-,-,"33,06","1,97","21,99","57,01",631,26,73,729,2054,N/A,N/A,2054,214,N/A,0,214,https://asphaltepd.org/epd/d/3JU6d2/
1202-AL-22 ,Aurora HMA Plant ,Unmodified,6,64-22,-,-,-,Antistrip Agents - Hydrated lime,< 1%,Não reportada,HMA,146-163,-,-,-,20,"45,76","9,28","19,60","74,65",697,123,336,1156,2046,N/A,N/A,2046,0,N/A,0,0,https://asphaltepd.org/epd/d/BZU4kp/
1202-AL-22-EVO ,Aurora HMA Plant ,Unmodified,6,64-22,-,Ingevity Evotherm M1,< 1%,Antistrip Agents - Hydrated lime,< 1%,Não reportada,HMA,146-163,-,-,-,20,"46,79","9,34","19,60","75,73",714,124,336,1175,2049,N/A,N/A,2049,0,N/A,0,0,https://asphaltepd.org/epd/d/25UjRz/
1204-SMA-21 ,Aurora HMA Plant ,Unmodified,7,76-28,-,-,-,Antistrip Agents - Hydrated lime,< 1%,Não reportada,HMA,160-177,-,-,-,-,"51,17","6,70","19,60","77,47",814,89,336,1239,2455,N/A,N/A,2455,0,N/A,0,0,https://asphaltepd.org/epd/d/QVUDJL/
1222-AH-21 ,Aurora HMA Plant ,Unmodified,5,64-22,19,-,-,Antistrip Agents - Hydrated lime,< 1%,Não reportada,HMA,143-160,-,-,-,17,"42,65","7,92","19,60","70,17",644,105,336,1086,1897,N/A,N/A,1897,172,N/A,0,172,https://asphaltepd.org/epd/d/1AUkQz/
1222-AH-21-EVO ,Aurora HMA Plant ,Unmodified,4,64-22,19,Ingevity Evotherm M1,< 1%,Antistrip Agents - Hydrated lime,< 1%,Não reportada,HMA,143-160,-,-,-,17,"38,66","7,62","19,60","65,88",563,101,336,1001,1566,N/A,N/A,1566,174,N/A,0,174,https://asphaltepd.org/epd/d/bBUv23/
1223-AL-22 ,Aurora HMA Plant ,Unmodified,5,64-28,19,-,-,Antistrip Agents - Hydrated lime,< 1%,Não reportada,HMA,149-177,-,-,-,17,"40,42","5,62","19,60","65,64",592,75,336,1003,1711,N/A,N/A,1711,173,N/A,0,173,https://asphaltepd.org/epd/d/xPUXRV/
1223-AL-22-EVO ,Aurora HMA Plant ,Unmodified,5,64-28,19,Ingevity Evotherm M1,< 1%,Antistrip Agents - Hydrated lime,< 1%,Não reportada,HMA,149-177,-,-,-,17,"41,44","5,68","19,60","66,72",610,75,336,1022,1714,N/A,N/A,1714,173,N/A,0,173,https://asphaltepd.org/epd/d/85U3vl/
1922-AH-RBL-21 ,Aurora HMA Plant ,Unmodified,4,64-22,19,-,-,Antistrip Agents - Hydrated lime,< 1%,Não reportada,HMA,143-160,-,-,-,10,"39,28","7,58","19,60","66,46",570,101,336,1007,1637,N/A,N/A,1637,173,N/A,0,173,https://asphaltepd.org/epd/d/YqU17r/
1922-AH-RBL-21-EVO ,Aurora HMA Plant ,Unmodified,4,64-22,19,Ingevity Evotherm M1,< 1%,Antistrip Agents - Hydrated lime,< 1%,Não reportada,HMA,143-160,-,-,-,10,"39,79","7,61","19,60","67,00",579,101,336,1016,1638,N/A,N/A,1638,173,N/A,0,173,https://asphaltepd.org/epd/d/9JUDp4/
1922-AH21 ,Aurora HMA Plant ,Unmodified,4,64-22,19,-,-,Antistrip Agents - Hydrated lime,< 1%,Não reportada,HMA,143-160,-,-,-,10,"36,19","7,36","19,60","63,16",510,98,336,944,1436,N/A,N/A,1436,174,N/A,0,174,https://asphaltepd.org/epd/d/gGUjB/
1922-AH21-EVO ,Aurora HMA Plant ,Unmodified,4,64-22,19,Ingevity Evotherm M1,< 1%,Antistrip Agents - Hydrated lime,< 1%,Não reportada,HMA,143-160,-,-,-,10,"36,43","7,41","19,60","63,44",521,98,336,956,1452,N/A,N/A,1452,174,N/A,0,174,https://asphaltepd.org/epd/d/4RUJAx/
1220-CL-21 ,Colorado Springs HMA Plant ,Unmodified,5,58-28,19,-,-,Antistrip Agents - Hydrated lime,< 1%,Não reportada,HMA,138-154,-,-,-,"23, 8","44,36","9,56","19,61","73,53",678,127,337,1141,2009,N/A,N/A,2009,172,N/A,0,172,https://asphaltepd.org/epd/d/XZU8p/
1223-CL-23 ,Colorado Springs HMA Plant ,SBS modified - 3.5% styrene-butadiene-styrene,6,64-28,20,-,-,Antistrip Agents - Hydrated lime,< 1%,densa,HMA,143-160,-,-,-,"22, 8","51,90","8,22","19,61","79,73",788,109,337,1234,2046,N/A,N/A,2046,181,N/A,0,181,https://asphaltepd.org/epd/d/zwUkQ3/
1224-CH-21 ,Colorado Springs HMA Plant ,Unmodified,5,76-28,19,-,-,Antistrip Agents - Hydrated lime,< 1%,Não reportada,HMA,160-177,-,-,-,"17, 9","43,22","7,33","19,61","70,16",656,97,337,1090,1934,N/A,N/A,1934,172,N/A,0,172,https://asphaltepd.org/epd/d/rQUwm/
1253 ,Gordon Pecos Asphalt Plant ,SBS modified - 3.5% styrene-butadiene-styrene,4,Não reportado,20,-,-,Antistrip Agents - Hydrated lime,< 1%,Não reportada,HMA,160-177,-,-,-,-,"41,60","3,52","16,74","61,86",595,47,279,921,1488,N/A,N/A,1488,181,N/A,0,181,https://asphaltepd.org/epd/d/1AUKQ2/
1373 ,Gordon Pecos Asphalt Plant ,SBS modified - 3.5% styrene-butadiene-styrene,4,Não reportado,19,-,-,Antistrip Agents - Hydrated lime,< 1%,Não reportada,HMA,160-177,-,-,-,-,"41,61","3,57","16,74","61,92",595,47,279,922,1488,N/A,N/A,1488,172,N/A,0,172,https://asphaltepd.org/epd/d/V4U34l/
2343 ,Gordon Pecos Asphalt Plant ,Unmodified,4,Não reportado,19,-,-,Antistrip Agents - Hydrated lime,< 1%,Não reportada,HMA,143-160,-,-,-,-,"36,99","3,48","16,74","57,21",526,46,279,851,1488,N/A,N/A,1488,172,N/A,0,172,https://asphaltepd.org/epd/d/yeUxeG/
1253 ,Greeley 35th ,SBS modified - 3.5% styrene-butadiene-styrene,5,Não reportado,20,-,-,Antistrip Agents - Hydrated lime,< 1%,Não reportada,HMA,160-177,-,-,-,-,"45,72","5,58","17,72","69,02",672,74,302,1048,1711,N/A,N/A,1711,181,N/A,0,181,https://asphaltepd.org/epd/d/xPUyOb/
1223 ,Pueblo Asphalt Plant ,Unmodified,5,Não reportado,19,-,-,Antistrip Agents - Hydrated lime,< 1%,Não reportada,HMA,135-152,-,-,-,-,"42,71","2,71","22,70","68,12",637,36,384,1056,1860,N/A,N/A,1860,172,N/A,0,172,https://asphaltepd.org/epd/d/rQUMKV/
1273 ,Pueblo Asphalt Plant ,SBS modified - 3.5% styrene-butadiene-styrene,5,Não reportado,19,-,-,Antistrip Agents - Hydrated lime,< 1%,Não reportada,HMA,160-177,-,-,-,-,"48,48","2,71","22,70","73,89",724,36,384,1144,1860,N/A,N/A,1860,172,N/A,0,172,https://asphaltepd.org/epd/d/mYUYg8/
1223 ,Spec Agg Asphalt Plant ,Unmodified,4,Não reportado,20,-,-,Antistrip Agents - Hydrated lime,< 1%,Não reportada,HMA,135-152,-,-,-,-,"36,98","3,39","20,05","60,42",525,45,331,901,1488,N/A,N/A,1488,181,N/A,0,181,https://asphaltepd.org/epd/d/OPUa31/
1243 ,Spec Agg Asphalt Plant ,Unmodified,4,Não reportado,20,-,-,Antistrip Agents - Hydrated lime,< 1%,Não reportada,HMA,143-160,-,-,-,-,"36,98","3,39","20,05","60,42",525,45,331,901,1488,N/A,N/A,1488,181,N/A,0,181,https://asphaltepd.org/epd/d/ZXU73K/
1253 ,Spec Agg Asphalt Plant ,SBS modified - 3.5% styrene-butadiene-styrene,4,Não reportado,20,-,-,Antistrip Agents - Hydrated lime,< 1%,Não reportada,HMA,160-177,-,-,-,-,"41,60","3,32","20,05","64,96",595,44,331,970,1488,N/A,N/A,1488,181,N/A,0,181,https://asphaltepd.org/epd/d/P5UyqM/
1373 ,Spec Agg Asphalt Plant ,SBS modified - 3.5% styrene-butadiene-styrene,4,Não reportado,19,-,-,Antistrip Agents - Hydrated lime,< 1%,Não reportada,HMA,160-177,-,-,-,-,"41,61","3,43","20,05","65,09",595,46,331,972,1488,N/A,N/A,1488,172,N/A,0,172,https://asphaltepd.org/epd/d/1AUjZ3/
2243 ,Spec Agg Asphalt Plant ,Unmodified,4,Não reportado,19,-,-,Antistrip Agents - Hydrated lime,< 1%,Não reportada,HMA,143-160,-,-,-,-,"36,99","3,16","20,05","60,20",526,42,331,898,1488,N/A,N/A,1488,172,N/A,0,172,https://asphaltepd.org/epd/d/QVUGBr/
2343 ,Spec Agg Asphalt Plant ,Unmodified,4,Não reportado,19,-,-,Antistrip Agents - Hydrated lime,< 1%,Não reportada,HMA,143-160,-,-,-,-,"36,99","3,16","20,05","60,20",526,42,331,898,1488,N/A,N/A,1488,172,N/A,0,172,https://asphaltepd.org/epd/d/mYUYXa/
5370 ,Spec Agg Asphalt Plant ,SBS modified - 3.5% styrene-butadiene-styrene,6,Não reportado,-,-,-,"Antistrip Agents - Hydrated lime, Fibers, natural - Cellulose*","< 1%, < 1%",Não reportada,HMA,160-177,-,-,-,-,"54,91","0,65","20,05","75,61",845,9,331,1184,2197,N/A,N/A,2197,0,N/A,0,0,https://asphaltepd.org/epd/d/bBUGrr/
"1/2"" SMA(100) PG 76-28 (306E/22E) ",APC Ralston Gencor Plant ,SBS modified - 3.5% styrene-butadiene-styrene,6,76-28,-,-,-,"Antistrip Agents - Hydrated lime, Fibers, natural - Cellulose*","< 1%, < 1%",aberta,HMA,160-177,4,-,-,-,"104,10","1,58","25,67","131,34",1130,21,410,1561,2358,N/A,N/A,2358,0,N/A,0,0,https://asphaltepd.org/epd/d/vZUzA3/
S (100) PG 64-22 (21ZZ) ,APC Ralston Gencor Plant ,Unmodified,4,64-22,19,-,-,Antistrip Agents - Hydrated lime,< 1%,densa,HMA,143-160,-,-,-,-,"36,35","2,66","25,67","64,68",524,35,410,970,1495,N/A,N/A,1495,174,N/A,0,174,https://asphaltepd.org/epd/d/V4Upg5/
S (100) PG 64-22 (22F) ,APC Ralston Gencor Plant ,Unmodified,4,64-22,19,-,-,Antistrip Agents - Hydrated lime,< 1%,densa,HMA,143-160,-,-,-,-,"35,78","2,03","25,67","63,47",513,27,410,950,1458,N/A,N/A,1458,174,N/A,0,174,https://asphaltepd.org/epd/d/9JUKqO/
S (100) PG 64-22 (23T) ,APC Ralston Gencor Plant ,Unmodified,4,64-22,19,-,-,Antistrip Agents - Hydrated lime,< 1%,densa,HMA,143-160,-,-,-,-,"35,33","2,42","25,67","63,42",503,32,410,945,1421,N/A,N/A,1421,175,N/A,0,175,https://asphaltepd.org/epd/d/bBUGxw/
S (75) PG 64-22 (22L) ,APC Ralston Gencor Plant ,Unmodified,4,64-22,19,-,-,Antistrip Agents - Hydrated lime,< 1%,densa,HMA,143-160,-,-,-,-,"34,76","0,59","25,67","61,02",492,8,410,909,1384,N/A,N/A,1384,175,N/A,0,175,https://asphaltepd.org/epd/d/pMUDy5/
SX (100) PG 76-28 (21YY) ,APC Ralston Gencor Plant ,SBS modified - 3.5% styrene-butadiene-styrene,4,76-28,19,-,-,Antistrip Agents - Hydrated lime,< 1%,densa,HMA,160-177,-,-,-,-,"40,31","2,21","25,67","68,18",581,29,410,1021,1458,N/A,N/A,1458,174,N/A,0,174,https://asphaltepd.org/epd/d/REUkgP/
SX (100) PG 76-28 (23S) ,APC Ralston Gencor Plant ,SBS modified - 3.5% styrene-butadiene-styrene,4,76-28,19,-,-,Antistrip Agents - Hydrated lime,< 1%,densa,HMA,160-177,-,-,-,-,"41,40","2,10","25,67","69,17",602,28,410,1040,1518,N/A,N/A,1518,174,N/A,0,174,https://asphaltepd.org/epd/d/4RURoQ/
SX (75) PG 64-22 (22N) ,APC Ralston Gencor Plant ,Unmodified,4,64-22,19,-,-,Antistrip Agents - Hydrated lime,< 1%,densa,HMA,143-160,-,-,-,-,"37,05","2,00","25,67","64,71",536,27,410,972,1532,N/A,N/A,1532,174,N/A,0,174,https://asphaltepd.org/epd/d/xPUypy/
APCS - SX (75) PG 58-28 ,APC Southern HMA Portable ,Unmodified,4,58-28,19,-,-,Antistrip Agents - Hydrated lime,< 1%,densa,HMA,135-152,-,-,-,-,"39,04","1,51","40,67","81,22",576,20,465,1061,1670,N/A,N/A,1670,173,N/A,0,173,https://asphaltepd.org/epd/d/aRUdxl/
"CR 1/2"" 58-28 ",Schmidt Castle Rock ,Unmodified,4,58-28,19,-,-,Antistrip Agents - Hydrated lime,< 1%,Não reportada,HMA,152-166,-,-,-,-,"39,15","8,20","25,73","73,08",569,109,412,1090,1637,N/A,N/A,1637,173,N/A,0,173,https://asphaltepd.org/epd/d/74UvBz/
"CR 1/2"" 64-22 ",Schmidt Castle Rock ,Unmodified,4,64-22,19,-,-,Antistrip Agents - Hydrated lime,< 1%,Não reportada,HMA,152-166,-,-,-,-,"38,64","8,22","25,73","72,59",559,109,412,1081,1603,N/A,N/A,1603,174,N/A,0,174,https://asphaltepd.org/epd/d/wRUr3v/
"CR 1/2"" 64-28 ",Schmidt Castle Rock ,SBS modified - 3.5% styrene-butadiene-styrene,4,64-28,19,-,-,Antistrip Agents - Hydrated lime,< 1%,Não reportada,HMA,152-166,-,-,-,-,"44,23","8,20","25,73","78,16",646,109,412,1167,1637,N/A,N/A,1637,173,N/A,0,173,https://asphaltepd.org/epd/d/eBUgMl/
"CR 3/4"" 58-28 ",Schmidt Castle Rock ,Unmodified,4,58-28,19,-,-,Antistrip Agents - Hydrated lime,< 1%,Não reportada,HMA,152-166,-,-,-,-,"37,44","7,75","25,73","70,92",536,103,412,1051,1525,N/A,N/A,1525,174,N/A,0,174,https://asphaltepd.org/epd/d/zwUL9o/
"CR 3/4"" 64-22 ",Schmidt Castle Rock ,Unmodified,4,64-22,19,-,-,Antistrip Agents - Hydrated lime,< 1%,Não reportada,HMA,152-166,-,-,-,-,"38,58","7,77","25,73","72,08",558,103,412,1074,1599,N/A,N/A,1599,174,N/A,0,174,https://asphaltepd.org/epd/d/lyUErV/
"1/2"" 58-28 ",Schmidt Delta ,Unmodified,4,58-28,19,-,-,Antistrip Agents - Hydrated lime,< 1%,Não reportada,HMA,152-166,-,-,-,-,"38,18","4,67","21,81","64,65",551,62,365,977,1573,N/A,N/A,1573,174,N/A,0,174,https://asphaltepd.org/epd/d/25UgOy/
"1/2"" 64-22 ",Schmidt Delta ,Unmodified,4,64-22,19,-,-,Antistrip Agents - Hydrated lime,< 1%,Não reportada,HMA,152-166,-,-,-,-,"39,32","4,69","21,81","65,82",573,62,365,1000,1648,N/A,N/A,1648,173,N/A,0,173,https://asphaltepd.org/epd/d/4RU9Ro/
"1/2"" 64-28 ",Schmidt Delta ,SBS modified - 3.5% styrene-butadiene-styrene,4,64-28,19,-,-,Antistrip Agents - Hydrated lime,< 1%,Não reportada,HMA,152-166,-,-,-,-,"43,06","4,67","21,81","69,53",624,62,365,1051,1573,N/A,N/A,1573,174,N/A,0,174,https://asphaltepd.org/epd/d/qmUeXM/
"3/4"" 58-28 ",Schmidt Delta ,Unmodified,4,58-28,19,-,-,Antistrip Agents - Hydrated lime,< 1%,Não reportada,HMA,152-166,-,-,-,-,"37,61","4,78","21,81","64,19",539,63,365,968,1536,N/A,N/A,1536,174,N/A,0,174,https://asphaltepd.org/epd/d/YqUxz6/
"3/4"" 64-22 ",Schmidt Delta ,Unmodified,4,64-22,19,-,-,Antistrip Agents - Hydrated lime,< 1%,Não reportada,HMA,152-166,-,-,-,-,"38,18","4,79","21,81","64,77",551,64,365,979,1573,N/A,N/A,1573,174,N/A,0,174,https://asphaltepd.org/epd/d/85UXo9/
SX-2 ,Sterling Colorado Asphalt plant ,PPA Modified - up to 1% polyphosphoric acid + 1 terminal additive(s)*,5,64-28,20,-,-,-,-,densa,HMA,143-163,-,-,-,"34, 17","30,96","8,14","10,13","49,23",586,108,163,857,1863,N/A,N/A,1863,182,N/A,0,182,https://asphaltepd.org/epd/d/yeUOra/
SX (75) PG 58-28 Peak ,Hayden Hot Plant ,Unmodified,5,58-28,24,-,-,-,-,densa,HMA,135-152,-,-,-,-,"30,07","1,28","23,38","54,74",573,17,268,857,1860,N/A,N/A,1860,218,N/A,0,218,https://asphaltepd.org/epd/d/E3UDaP/
SX (75) PG 58-28L Peak ,Hayden Hot Plant ,Unmodified,5,58-28,24,-,-,-,-,densa,HMA,135-152,1,-,-,-,"42,66","0,76","23,38","66,80",635,10,268,913,1860,N/A,N/A,1860,218,N/A,0,218,https://asphaltepd.org/epd/d/mYUYRY/
SX (75) PG 58-28L Suncor ,Montrose Hotplant ,Unmodified,5,58-28,19,-,-,-,-,densa,HMA,135-152,1,-,-,-,"42,71","4,14","25,88","72,73",637,55,441,1133,1860,N/A,N/A,1860,172,N/A,0,172,https://asphaltepd.org/epd/d/REUzRx/
SX (75) PG 64-22L Suncor ,Montrose Hotplant ,Unmodified,5,64-22,19,-,-,-,-,densa,HMA,143-160,1,-,-,-,"42,71","4,48","25,88","73,07",637,59,441,1136,1860,N/A,N/A,1860,172,N/A,0,172,https://asphaltepd.org/epd/d/wRUrG9/
SX (75) PG 58-28L Suncor ,Rifle North Bank ,Unmodified,5,58-28,19,-,-,-,-,densa,HMA,135-152,-,-,-,-,"30,11","3,13","39,03","72,27",574,42,149,765,1860,N/A,N/A,1860,172,N/A,0,172,https://asphaltepd.org/epd/d/AKUmRo/
SX (75) PG 64-28L Suncor ,Rifle North Bank ,PPA Modified - up to 1% polyphosphoric acid,5,64-28,19,-,-,-,-,densa,HMA,160-177,1,-,-,-,"43,50","3,37","39,03","85,90",648,45,149,842,1860,N/A,N/A,1860,172,N/A,0,172,https://asphaltepd.org/epd/d/LDUxpw/
SX (100) PG 64-22 L Suncor ,River Road Hot Plant ,Unmodified,5,64-22,10,-,-,-,-,densa,HMA,143-160,1,-,-,-,"42,80","4,79","22,77","70,37",639,64,373,1075,1860,N/A,N/A,1860,91,N/A,0,91,https://asphaltepd.org/epd/d/qmU4LJ/
SX (100) PG 76-28 L Suncor ,River Road Hot Plant ,PPA Modified - up to 1% polyphosphoric acid,5,76-28,10,-,-,-,-,densa,HMA,160-177,1,-,-,-,"43,60","4,62","22,77","70,99",650,61,373,1085,1860,N/A,N/A,1860,91,N/A,0,91,https://asphaltepd.org/epd/d/keUZRM/
SX(75) PG 64-22 Suncor ,River Road Hot Plant ,Unmodified,5,64-22,20,-,-,-,-,densa,HMA,143-160,-,-,-,-,"30,12","4,07","22,77","56,96",574,54,373,1001,1860,N/A,N/A,1860,181,N/A,0,181,https://asphaltepd.org/epd/d/6QUwJR/

File: sheets/dados_CT.csv
Mix,Usinas,Tipo Binder,Binder,P.G,RAP,Tipo Binder Additive,Binder Additive,Tipo Mix Additive,Mix Additive,Granulometria,Processo Produtivo,Temperaturas,Teor de cal,Cimento Portland,Recycled Asphalt Shingles,Crusher fines,CO2 - Material,CO2 - Transporte,CO2 - Produção,CO2 - Total,NRPR Fuel - Material,NRPR Fuel - Transporte,NRPR Fuel - Produção,NRPR Fuel - Total,NRPR Mat - Material,NRPR Mat - Transporte,NRPR Mat - Produção,NRPR Mat - Total,SM - Material,SM - Transporte,SM - Produção,SM - Total,URLS
Class 1 - 20% RAP ,Danbury Asphalt ,Unmodified,4,64-22,20,-,-,-,-,densa,HMA,129-163,-,-,-,-,"25,49","3,28","22,93","51,70",484,44,393,921,1558,N/A,N/,1558,181,N/A,0,181,https://asphaltepd.org/epd/d/J5Uxlm/
Class 2 - 20% RAP ,Danbury Asphalt ,Unmodified,5,64-22,20,-,-,-,-,densa,HMA,129-163,-,-,-,-,"29,43","3,49","22,93","55,85",560,46,393,1000,1815,N/A,N/,1815,181,N/A,0,181,https://asphaltepd.org/epd/d/vZUPVR/
Class 4 - 25% RAP ,Danbury Asphalt ,Unmodified,3,64-22,25,-,-,-,-,densa,HMA,129-163,-,-,-,-,"18,24","3,03","22,93","44,20",343,40,393,777,1090,N/A,N/,1090,227,N/A,0,227,https://asphaltepd.org/epd/d/OPUDmo/
"SP - HMA .375""/9.5mm -L2/L3- 20% RAP ",Danbury Asphalt ,Unmodified,5,64-22,20,-,-,-,-,densa,HMA,129-163,-,-,-,-,"27,77","3,25","22,93","53,96",528,43,393,965,1707,N/A,N/,1707,181,N/A,0,181,https://asphaltepd.org/epd/d/drUJVr/
"SP - HMA .5""/12.5mm - L2/L3 - 20% RAP ",Danbury Asphalt ,Unmodified,4,64-22,20,-,-,-,-,densa,HMA,129-163,-,-,-,-,"24,92","3,07","22,93","50,92",473,41,393,907,1521,N/A,N/,1521,181,N/A,0,181,https://asphaltepd.org/epd/d/wRU3gl/
"SP - HMA 1""/25.0 mm -L2/L3- 20% RAP ",Danbury Asphalt ,Unmodified,4,64-22,20,-,-,-,-,densa,HMA,129-163,-,-,-,-,"22,06","3,07","22,93","48,06",417,41,393,852,1335,N/A,N/,1335,181,N/A,0,181,https://asphaltepd.org/epd/d/AKU4DO/
Class 1 - 20% RAP ,New Britain Asphalt ,Unmodified,4,64-22,20,-,-,-,-,densa,WMA,129-163,-,-,-,-,"24,52","1,00","16,36","41,87",465,13,283,761,1495,N/A,N/,1495,181,N/A,0,181,https://asphaltepd.org/epd/d/gGUQjy/
Class 1 - 25% RAP - Rejuvenator ,New Britain Asphalt ,Unmodified,4,64-22,25,Cargill Anova® 1815 Rejuvenator,< 1%,-,-,densa,HMA,129-163,-,-,-,-,"23,43","1,10","16,36","40,89",440,15,283,737,1413,N/A,N/,1413,227,N/A,0,227,https://asphaltepd.org/epd/d/MmUbmJ/
Class 1 - 30% RAP - Rejuvenator ,New Britain Asphalt ,Unmodified,4,64-22,30,Cargill Anova® 1815 Rejuvenator,< 1%,-,-,densa,HMA,129-163,-,-,-,-,"21,96","0,99","16,36","39,30",410,13,283,706,1317,N/A,N/,1317,272,N/A,0,272,https://asphaltepd.org/epd/d/lyUrpK/
Class 2 - 20% RAP ,New Britain Asphalt ,Unmodified,5,64-22,20,-,-,-,-,densa,HMA,129-163,-,-,-,-,"29,66","0,97","16,36","46,98",565,13,283,861,1830,N/A,N/,1830,181,N/A,0,181,https://asphaltepd.org/epd/d/3JUVm3/
Class 2 - 25% RAP - Rejuvenator ,New Britain Asphalt ,Unmodified,5,64-22,25,Cargill Anova® 1815 Rejuvenator,< 1%,-,-,densa,HMA,129-163,-,-,-,-,"29,10","1,02","16,36","46,48",550,14,283,847,1785,N/A,N/,1785,227,N/A,0,227,https://asphaltepd.org/epd/d/zwU9x6/
Class 2 - 30% RAP - Rejuvenator ,New Britain Asphalt ,Unmodified,5,64-22,30,Cargill Anova® 1815 Rejuvenator,< 1%,-,-,densa,HMA,129-163,-,-,-,-,"27,64","0,37","16,36","44,37",521,5,283,808,1689,N/A,N/,1689,272,N/A,0,272,https://asphaltepd.org/epd/d/o8UwLR/
Class 4 - 25% RAP ,New Britain Asphalt ,Unmodified,3,64-22,25,-,-,-,-,densa,HMA,129-163,-,-,-,-,"20,92","0,60","16,36","37,88",395,8,283,686,1265,N/A,N/,1265,227,N/A,0,227,https://asphaltepd.org/epd/d/ZXUElY/
Class 4 - 30% RAP - Rejuvenator ,New Britain Asphalt ,Unmodified,3,64-22,30,Cargill Anova® 1815 Rejuvenator,< 1%,-,-,densa,HMA,129-163,-,-,-,-,"19,75","0,56","16,36","36,67",366,7,283,656,1168,N/A,N/,1168,272,N/A,0,272,https://asphaltepd.org/epd/d/4RUEMe/
"SP - HMA .25""/6.3mm -L2/L3- 20% RAP ",New Britain Asphalt ,Unmodified,5,64-22,20,-,-,-,-,densa,HMA,129-163,-,-,-,-,"30,46","0,98","16,36","47,79",580,13,283,876,1882,N/A,N/,1882,181,N/A,0,181,https://asphaltepd.org/epd/d/mYUVwv/
"SP - HMA .375""/9.5mm -L2/L3- 20% RAP ",New Britain Asphalt ,Unmodified,5,64-22,20,-,-,-,-,densa,HMA,129-163,-,-,-,-,"27,95","1,05","16,36","45,36",532,14,283,829,1718,N/A,N/,1718,181,N/A,0,181,https://asphaltepd.org/epd/d/aRUj6r/
"SP - HMA .5""/12.5mm - L2/L3 - 20% RAP ",New Britain Asphalt ,Unmodified,4,64-22,20,-,-,-,-,densa,HMA,129-163,-,-,-,-,"24,17","0,94","16,36","41,48",458,13,283,754,1473,N/A,N/,1473,181,N/A,0,181,https://asphaltepd.org/epd/d/vZUGQy/
"SP - HMA 1""/25.0 mm -L2/L3- 20% RAP ",New Britain Asphalt ,Unmodified,4,64-22,20,-,-,-,-,densa,HMA,129-163,-,-,-,-,"22,23","0,71","16,36","39,30",421,9,283,713,1346,N/A,N/,1346,181,N/A,0,181,https://asphaltepd.org/epd/d/KoUy3G/
"SP - PMA .25""/6.3mm -L2/L3- 20% RAP ",New Britain Asphalt ,SBS modified - 3.5% styrene-butadiene-styrene,5,64-22,20,-,-,-,-,densa,HMA,141-168,-,-,-,-,"35,61","0,94","16,36","52,91",656,12,283,951,1845,N/A,N/,1845,181,N/A,0,181,https://asphaltepd.org/epd/d/74UJAd/
"SP - PMA .375""/9.5mm -L2/L3- 20% RAP ",New Britain Asphalt ,SBS modified - 3.5% styrene-butadiene-styrene,5,64-22,20,-,-,-,-,densa,HMA,141-168,-,-,-,-,"32,87","0,76","16,36","49,98",604,10,283,898,1696,N/A,N/,1696,181,N/A,0,181,https://asphaltepd.org/epd/d/eBU3La/
"SP - PMA .5""/12.5mm - L2/L3 - 20% RAP ",New Britain Asphalt ,SBS modified - 3.5% styrene-butadiene-styrene,4,64-22,20,-,-,-,-,densa,HMA,141-168,-,-,-,-,"28,75","0,91","16,36","46,01",528,12,283,823,1473,N/A,N/,1473,181,N/A,0,181,https://asphaltepd.org/epd/d/wRUegX/
"SP - PMA 1""/25.0 mm -L2/L3- 20% RAP ",New Britain Asphalt ,SBS modified - 3.5% styrene-butadiene-styrene,4,64-22,20,-,-,-,-,densa,HMA,141-168,-,-,-,-,"26,41","0,63","16,36","43,40",484,8,283,775,1346,N/A,N/,1346,181,N/A,0,181,https://asphaltepd.org/epd/d/drU3Vo/
Class 1 - 20% RAP ,Newington Asphalt ,Unmodified,4,64-22,20,-,-,-,-,densa,HMA,129-163,-,-,-,-,"24,75","1,10","18,99","44,84",470,15,319,804,1510,N/A,N/,1510,181,N/A,0,181,https://asphaltepd.org/epd/d/lyUrM3/
Class 2 - 20% RAP ,Newington Asphalt ,Unmodified,5,64-22,20,-,-,-,-,densa,HMA,129-163,-,-,-,-,"30,46","3,75","18,99","53,20",580,50,319,950,1882,N/A,N/,1882,181,N/A,0,181,https://asphaltepd.org/epd/d/zwU98r/
Class 4 - 25% RAP ,Newington Asphalt ,Unmodified,3,64-22,25,-,-,-,-,densa,HMA,129-163,-,-,-,-,"17,49","1,59","18,99","38,08",329,21,319,669,1041,N/A,N/,1041,227,N/A,0,227,https://asphaltepd.org/epd/d/bBUL85/
"SP - HMA .25""/6.3mm -L2/L3- 20% RAP ",Newington Asphalt ,Unmodified,5,64-22,20,-,-,-,-,densa,HMA,127-163,-,-,-,-,"31,26","1,57","18,99","51,82",596,21,319,936,1934,N/A,N/,1934,181,N/A,0,181,https://asphaltepd.org/epd/d/yeUx5D/
"SP - HMA .375""/9.5mm -L2/L3- 20% RAP ",Newington Asphalt ,Unmodified,5,64-22,20,-,-,-,-,densa,HMA,129-163,-,-,-,-,"29,89","1,21","18,99","50,09",569,16,319,905,1845,N/A,N/,1845,181,N/A,0,181,https://asphaltepd.org/epd/d/LDUv7g/
"SP - HMA .5""/12.5mm - L2/L3 - 20% RAP ",Newington Asphalt ,Unmodified,4,64-22,20,-,-,-,-,densa,HMA,129-163,-,-,-,-,"24,40","0,77","18,99","44,16",463,10,319,792,1488,N/A,N/,1488,181,N/A,0,181,https://asphaltepd.org/epd/d/o8Uwke/
"SP - HMA 1""/25.0 mm -L2/L3- 20% RAP ",Newington Asphalt ,Unmodified,4,64-22,20,-,-,-,-,densa,HMA,129-163,-,-,-,-,"23,15","0,98","18,99","43,12",439,13,319,771,1406,N/A,N/,1406,181,N/A,0,181,https://asphaltepd.org/epd/d/REUxJk/
Class 1 - 20% RAP ,North Branford Drum Plant ,Unmodified,4,64-22,20,-,-,-,-,densa,HMA,129-163,-,-,-,-,"24,29","1,96","18,09","44,34",461,26,315,802,1480,N/A,N/,1480,181,N/A,0,181,https://asphaltepd.org/epd/d/BZUyav/
Class 1 - 25% RAP ,North Branford Drum Plant ,Unmodified,4,64-22,25,-,-,-,-,densa,WMA,129-163,-,-,-,-,"22,81","1,73","18,09","42,63",432,23,315,770,1387,N/A,N/,1387,227,N/A,0,227,https://asphaltepd.org/epd/d/wRUMyb/
Class 1 - 30% RAP - Rejuvenator ,North Branford Drum Plant ,Unmodified,3,64-22,30,Cargill Anova® 1815 Rejuvenator,< 1%,-,-,densa,WMA,129-163,-,-,-,-,"21,56","1,89","18,09","41,54",402,25,315,743,1291,N/A,N/,1291,272,N/A,0,272,https://asphaltepd.org/epd/d/eBU4lX/
Class 2 - 20% RAP ,North Branford Drum Plant ,Unmodified,5,64-22,20,-,-,-,-,densa,HMA,129-163,-,-,-,-,"30,00","1,72","18,09","49,82",571,23,315,910,1852,N/A,N/,1852,181,N/A,0,181,https://asphaltepd.org/epd/d/25UbkJ/
Class 2 - 25% RAP ,North Branford Drum Plant ,Unmodified,5,64-22,25,-,-,-,-,densa,WMA,129-163,-,-,-,-,"29,09","1,37","18,09","48,56",554,18,315,887,1796,N/A,N/,1796,227,N/A,0,227,https://asphaltepd.org/epd/d/drUY2k/
Class 2 - 30% RAP - Rejuvenator ,North Branford Drum Plant ,Unmodified,5,64-22,30,Cargill Anova® 1815 Rejuvenator,< 1%,-,-,densa,WMA,129-163,-,-,-,-,"27,91","1,38","18,09","47,38",524,18,315,858,1700,N/A,N/,1700,272,N/A,0,272,https://asphaltepd.org/epd/d/AKUvbB/
Class 4 - 30% RAP - Rejuvenator ,North Branford Drum Plant ,Unmodified,3,64-22,30,Cargill Anova® 1815 Rejuvenator,< 1%,-,-,densa,HMA,129-163,-,-,-,-,"16,72","1,26","18,09","36,07",313,17,315,645,993,N/A,N/,993,272,N/A,0,272,https://asphaltepd.org/epd/d/85UrPE/
FAA P401 ,North Branford Drum Plant ,SBS modified - 3.5% styrene-butadiene-styrene,6,76-22,-,-,-,-,-,densa,HMA,158-164,-,-,-,-,"39,53","1,49","18,09","59,12",730,20,315,1065,2046,N/A,N/,2046,0,N/A,0,0,https://asphaltepd.org/epd/d/j5UQ59/
FAA P403 ,North Branford Drum Plant ,SBS modified - 3.5% styrene-butadiene-styrene,4,76-22,20,-,-,-,-,densa,HMA,129-163,-,-,-,-,"29,16","1,49","18,09","48,74",535,20,315,870,1495,N/A,N/,1495,181,N/A,0,181,https://asphaltepd.org/epd/d/6QU6MA/
"SP - HMA .25""/6.3mm -L2/L3- 20% RAP ",North Branford Drum Plant ,Unmodified,5,64-22,20,-,-,-,-,densa,HMA,129-163,-,-,-,-,"28,52","2,42","18,09","49,03",543,32,315,890,1756,N/A,N/,1756,181,N/A,0,181,https://asphaltepd.org/epd/d/keUvq5/
"SP - HMA .375""/9.5mm -L2/L3- 20% RAP ",North Branford Drum Plant ,Unmodified,5,64-22,20,-,-,-,-,densa,HMA,129-163,-,-,-,-,"27,72","1,14","18,09","46,95",527,15,315,858,1704,N/A,N/,1704,181,N/A,0,181,https://asphaltepd.org/epd/d/qmU6V5/
"SP - HMA .5""/12.5mm - L2/L3 - 20% RAP ",North Branford Drum Plant ,Unmodified,4,64-22,20,-,-,-,-,densa,HMA,129-163,-,-,-,-,"24,29","1,26","18,09","43,64",461,17,315,793,1480,N/A,N/,1480,181,N/A,0,181,https://asphaltepd.org/epd/d/DdUGLM/
"SP - HMA 1""/25.0 mm -L2/L3- 20% RAP ",North Branford Drum Plant ,Unmodified,3,64-22,20,-,-,-,-,densa,HMA,129-163,-,-,-,-,"21,43","0,19","18,09","39,71",405,3,315,723,1294,N/A,N/,1294,181,N/A,0,181,https://asphaltepd.org/epd/d/yeUOl6/
"SP - PMA .25""/6.3mm -L2/L3- 20% RAP ",North Branford Drum Plant ,SBS modified - 3.5% styrene-butadiene-styrene,5,64-22,20,-,-,-,-,densa,HMA,141-168,-,-,-,-,"33,96","2,41","18,09","54,47",625,32,315,972,1756,N/A,N/,1756,181,N/A,0,181,https://asphaltepd.org/epd/d/V4UPXV/
"SP - PMA .375""/9.5mm -L2/L3- 20% RAP ",North Branford Drum Plant ,SBS modified - 3.5% styrene-butadiene-styrene,5,64-22,20,-,-,-,-,densa,HMA,141-168,-,-,-,-,"33,00","1,13","18,09","52,23",607,15,315,938,1704,N/A,N/,1704,181,N/A,0,181,https://asphaltepd.org/epd/d/o8UKdx/
"SP - PMA .5""/12.5mm - L2/L3 - 20% RAP ",North Branford Drum Plant ,SBS modified - 3.5% styrene-butadiene-styrene,4,64-22,20,-,-,-,-,densa,HMA,141-168,-,-,-,-,"28,06","1,37","18,09","47,52",515,18,315,848,1436,N/A,N/,1436,181,N/A,0,181,https://asphaltepd.org/epd/d/REUdlA/
"SP - PMA 1""/25.0mm - L2/L3 - 20% RAP ",North Branford Drum Plant ,SBS modified - 3.5% styrene-butadiene-styrene,3,76-22,20,-,-,-,-,densa,WMA,135-168,-,-,-,-,"25,31","0,21","18,09","43,61",463,3,315,782,1287,N/A,N/,1287,181,N/A,0,181,https://asphaltepd.org/epd/d/74U5eE/
