Repository: VictoriaCavalcanti/Impacto_Asfalto

# Asphalt Impact Research

To help a **Scientific Iniciation in Asphalt Impact**, we development a **Web Scrappy** to collect reserch data from **EDP's (Enviroment Production Declarations)**. The source of EDP's is [Emerald Eco-Label EPD Tool](https://asphaltepd.org), the current application get specific information from all EDP's from all 39 states of United States of America, in total we got data from 1717 EDP's that are writed in tables (matrices) on csv file format, every state have his on csv file.

File: sheets/dados_DE.csv
Mix,Usinas,Tipo Binder,Binder,P.G,RAP,Tipo Binder Additive,Binder Additive,Tipo Mix Additive,Mix Additive,Granulometria,Processo Produtivo,Temperaturas,Teor de cal,Cimento Portland,Recycled Asphalt Shingles,Crusher fines,CO2 - Material,CO2 - Transporte,CO2 - Produção,CO2 - Total,NRPR Fuel - Material,NRPR Fuel - Transporte,NRPR Fuel - Produção,NRPR Fuel - Total,NRPR Mat - Material,NRPR Mat - Transporte,NRPR Mat - Produção,NRPR Mat - Total,SM - Material,SM - Transporte,SM - Produção,SM - Total,URLS
AM-GEO-22-A ,Georgetown Asphalt Plant ,3,3,58-28,40,-,-,-,-,densa,HMA,149-171,-,-,-,-,"20,19","4,21","21,20","45,61",380,56,360,796,1227,N/A,N/A,1227,363,N/A,0,363,https://asphaltepd.org/epd/d/bBULOG/
AM-GEO-23 ,Georgetown Asphalt Plant ,3,3,58-28,40,-,-,-,-,densa,HMA,149-171,-,-,-,-,"20,19","4,54","21,20","45,93",380,60,360,801,1227,N/A,N/A,1227,363,N/A,0,363,https://asphaltepd.org/epd/d/pMU9w9/
AM-GEO-24 ,Georgetown Asphalt Plant ,4,4,76-22,10,-,-,-,-,densa,HMA,149-171,-,-,-,-,"28,44","3,02","21,20","52,65",522,40,360,922,1451,N/A,N/A,1451,91,N/A,0,91,https://asphaltepd.org/epd/d/9JUmkw/
AM-GEO-26 ,Georgetown Asphalt Plant ,5,5,76-22,10,-,-,-,-,densa,HMA,149-171,-,-,-,-,"34,62","3,70","21,20","59,52",638,49,360,1047,1785,N/A,N/A,1785,91,N/A,0,91,https://asphaltepd.org/epd/d/YqUm8a/
AM-GEO-27 ,Georgetown Asphalt Plant ,4,4,58-28,18,-,-,-,-,densa,HMA,149-171,-,-,4,-,"23,34","3,28","21,20","47,82",440,44,360,844,1413,N/A,N/A,1413,200,N/A,0,200,https://asphaltepd.org/epd/d/xPU59p/
AM-GEO-28 ,Georgetown Asphalt Plant ,3,3,58-28,9,-,-,-,-,densa,HMA,149-171,-,-,4,-,"21,15","2,83","21,20","45,17",398,38,360,796,1265,N/A,N/A,1265,118,N/A,0,118,https://asphaltepd.org/epd/d/85UrA7/
AM-GEO-29 ,Georgetown Asphalt Plant ,3,3,58-28,27,-,-,-,-,densa,HMA,149-171,-,-,-,-,"18,05","3,57","21,20","42,81",339,47,360,747,1079,N/A,N/A,1079,245,N/A,0,245,https://asphaltepd.org/epd/d/BZUybG/
AM-GEO-31 ,Georgetown Asphalt Plant ,6,6,64-22,-,-,-,-,-,densa,HMA,149-171,-,-,-,-,"37,75","2,31","21,20","61,26",723,31,360,1113,2343,N/A,N/A,2343,0,N/A,0,0,https://asphaltepd.org/epd/d/25UbJ7/
AM-GEO-32 ,Georgetown Asphalt Plant ,6,6,64-22,-,-,-,-,-,densa,HMA,149-171,-,-,-,-,"37,75","3,37","21,20","62,33",723,45,360,1127,2343,N/A,N/A,2343,0,N/A,0,0,https://asphaltepd.org/epd/d/j5UQxe/

File: sheets/dados_FL.csv (part 1 of 2)
Mix,Usinas,Tipo Binder,Binder,P.G,RAP,Tipo Binder Additive,Binder Additive,Tipo Mix Additive,Mix Additive,Granulometria,Processo Produtivo,Temperaturas,Teor de cal,Cimento Portland,Recycled Asphalt Shingles,Crusher fines,CO2 - Material,CO2 - Transporte,CO2 - Produção,CO2 - Total,NRPR Fuel - Material,NRPR Fuel - Transporte,NRPR Fuel - Produção,NRPR Fuel - Total,NRPR Mat - Material,NRPR Mat - Transporte,NRPR Mat - Produção,NRPR Mat - Total,SM - Material,SM - Transporte,SM - Produção,SM - Total,URLS
FC 9.5 20% RAP (SPM 19-17239B) ,Plant 1 - North Venice ,Unmodified + 1 terminal additive(s)*,5,76-22,19,-,-,-,-,densa,HMA,149-149,-,-,-,-,"30,48","61,60","19,24","111,32",581,809,331,1721,1883,N/A,N/,1883,172,N/A,0,172,https://asphaltepd.org/epd/d/REU5x/
FC 9.5 20% RAP (SPM 22-20938A) ,Plant 1 - North Venice ,SBS modified - 3.5% styrene-butadiene-styrene + 1 terminal additive(s)*,5,76-22,19,-,-,-,-,densa,HMA,160-160,-,-,-,-,"32,88","55,40","19,24","107,52",605,728,331,1664,1696,N/A,N/,1696,173,N/A,0,173,https://asphaltepd.org/epd/d/MmU5V/
FC-5 Granite (SPM 19-17971B) ,Plant 1 - North Venice ,SBS modified - 3.5% styrene-butadiene-styrene + 1 terminal additive(s)*,6,76-22,-,-,-,-,-,open,HMA,160-160,-,-,-,-,"42,29","102,76","19,24","164,29",781,1140,331,2253,2195,N/A,N/,2195,0,N/A,0,0,https://asphaltepd.org/epd/d/aRUj4b/
P-401 3/4 Virgin 75G ,Plant 1 - North Venice ,SBS modified - 3.5% styrene-butadiene-styrene + 1 terminal additive(s)*,6,76-22,-,-,-,-,-,densa,HMA,160-160,-,-,-,-,"42,98","76,20","19,24","138,42",794,1001,331,2126,2232,N/A,N/,2232,0,N/A,0,0,https://asphaltepd.org/epd/d/j5U2v/
SP 12.5 TL-C 20% RAP ,Plant 1 - North Venice ,Unmodified + 1 terminal additive(s)*,4,58-22,19,-,-,-,-,densa,HMA,149-149,-,-,-,-,"25,90","55,53","19,24","100,68",492,730,331,1553,1585,N/A,N/,1585,174,N/A,0,174,https://asphaltepd.org/epd/d/keUyO/
SP 12.5 TL-C 20% RAP PMA ,Plant 1 - North Venice ,SBS modified - 3.5% styrene-butadiene-styrene + 1 terminal additive(s)*,4,76-22,19,-,-,-,-,densa,HMA,160-160,-,-,-,-,"30,82","65,36","19,24","115,42",566,730,331,1627,1585,N/A,N/,1585,174,N/A,0,174,https://asphaltepd.org/epd/d/E3URdr/
SP 12.5 TL-C 35% RAP (SP 21-19450A) ,Plant 1 - North Venice ,Unmodified + 1 terminal additive(s)*,3,52-28,34,-,-,-,-,densa,HMA,149-149,-,-,-,-,"20,43","42,55","19,24","82,22",385,559,331,1276,1239,N/A,N/,1239,307,N/A,0,307,https://asphaltepd.org/epd/d/pMU1A/
SP 12.5 TL-E 20% RAP ,Plant 1 - North Venice ,Unmodified + 1 terminal additive(s)*,4,58-22,19,-,-,-,-,densa,HMA,149-149,-,-,-,-,"25,33","55,58","19,24","100,15",481,730,331,1542,1548,N/A,N/,1548,174,N/A,0,174,https://asphaltepd.org/epd/d/9JUdL/
SP 12.5 TL-E 20% RAP PMA (SPM 22-20607A) ,Plant 1 - North Venice ,SBS modified - 3.5% styrene-butadiene-styrene + 1 terminal additive(s)*,4,76-22,19,-,-,-,-,densa,HMA,160-160,-,-,-,-,"30,13","55,58","19,24","104,95",554,730,331,1615,1548,N/A,N/,1548,174,N/A,0,174,https://asphaltepd.org/epd/d/YqUYo/
SP 12.5 TL-E 35% RAP (SP 22-20344A) ,Plant 1 - North Venice ,Unmodified + 1 terminal additive(s)*,3,52-28,34,-,-,-,-,densa,HMA,149-149,-,-,-,-,"20,43","42,55","19,24","82,22",385,559,331,1276,1239,N/A,N/,1239,307,N/A,0,307,https://asphaltepd.org/epd/d/j5UAv/
SP 9.5 TL-C 20% RAP PMA ,Plant 1 - North Venice ,SBS modified - 3.5% styrene-butadiene-styrene + 1 terminal additive(s)*,5,76-22,19,-,-,-,-,densa,HMA,160-160,-,-,-,-,"36,32","61,60","19,24","117,16",669,809,331,1809,1883,N/A,N/,1883,172,N/A,0,172,https://asphaltepd.org/epd/d/BZUkQ/
SP 9.5 TL-C 35% RAP (SP 21-19927A) ,Plant 1 - North Venice ,Unmodified + 1 terminal additive(s)*,4,52-28,34,-,-,-,-,densa,HMA,149-149,-,-,-,-,"21,58","40,49","19,24","81,31",408,532,331,1271,1313,N/A,N/,1313,306,N/A,0,306,https://asphaltepd.org/epd/d/yeUKd/
SP 9.5 TL-C 35% RAP (SP 22-20496A) ,Plant 1 - North Venice ,Unmodified + 1 terminal additive(s)*,4,52-28,34,-,-,-,-,densa,HMA,149-149,-,-,-,-,"22,15","42,46","19,24","83,85",419,558,331,1308,1350,N/A,N/,1350,306,N/A,0,306,https://asphaltepd.org/epd/d/xPU48/
SP 9.5 TL-C 35% RAP Limestone (SP 22-20615A) ,Plant 1 - North Venice ,Unmodified + 1 terminal additive(s)*,4,52-28,34,-,-,-,-,densa,HMA,149-149,-,-,-,-,"25,58","19,81","19,24","64,63",485,261,331,1077,1574,N/A,N/,1574,304,N/A,0,304,https://asphaltepd.org/epd/d/V4UlG/
FC 9.5 20% RAP (SPM 19-17227B) ,Plant 3 - Palmetto (Port Manatee) ,SBS modified - 3.5% styrene-butadiene-styrene + 1 terminal additive(s)*,4,76-22,19,-,-,-,-,densa,HMA,160-160,-,-,-,-,"32,20","58,65","26,09","116,94",592,770,450,1812,1659,N/A,N/,1659,173,N/A,0,173,https://asphaltepd.org/epd/d/wRU29/
P-401 3/4 Virgin 75G ,Plant 3 - Palmetto (Port Manatee) ,SBS modified - 3.5% styrene-butadiene-styrene + 1 terminal additive(s)*,6,76-22,-,-,-,-,-,densa,HMA,160-160,-,-,-,-,"40,23","72,12","26,09","138,44",743,946,450,2140,2083,N/A,N/,2083,0,N/A,0,0,https://asphaltepd.org/epd/d/J5UVd/
SP 12.5 TL-C 30% RAP (SP 22-20633A) ,Plant 3 - Palmetto (Port Manatee) ,Unmodified + 1 terminal additive(s)*,3,58-22,29,-,-,-,-,densa,HMA,149-149,-,-,-,-,"20,26","48,42","26,09","94,76",382,636,450,1468,1224,N/A,N/,1224,263,N/A,0,263,https://asphaltepd.org/epd/d/DdU5g/
SP 12.5 TL-E 20% RAP (SP 21-19211A) ,Plant 3 - Palmetto (Port Manatee) ,SBS modified - 3.5% styrene-butadiene-styrene + 1 terminal additive(s)*,4,58-22,19,-,-,-,-,densa,HMA,149-149,-,-,-,-,"28,07","58,99","26,09","113,15",515,774,450,1739,1436,N/A,N/,1436,174,N/A,0,174,https://asphaltepd.org/epd/d/LDUjw/
SP 12.5 TL-E 20% RAP PMA (SPM 21-19745A) ,Plant 3 - Palmetto (Port Manatee) ,SBS modified - 3.5% styrene-butadiene-styrene + 1 terminal additive(s)*,4,76-22,19,-,-,-,-,densa,HMA,160-160,-,-,-,-,"28,76","55,63","26,09","110,47",528,730,450,1708,1473,N/A,N/,1473,174,N/A,0,174,https://asphaltepd.org/epd/d/drU81/
SP 12.5 TL-E 20% RAP PMA (SPM 22-20822A) ,Plant 3 - Palmetto (Port Manatee) ,SBS modified - 3.5% styrene-butadiene-styrene + 1 terminal additive(s)*,4,76-22,19,-,-,-,-,densa,HMA,160-160,-,-,-,-,"28,07","56,34","26,09","110,50",515,739,450,1705,1436,N/A,N/,1436,174,N/A,0,174,https://asphaltepd.org/epd/d/74U86/
SP 12.5 TL-E 30% RAP (SP 22-20634A) ,Plant 3 - Palmetto (Port Manatee) ,Unmodified + 1 terminal additive(s)*,3,58-22,29,-,-,-,-,densa,HMA,149-149,-,-,-,-,"19,11","48,51","26,09","93,71",360,637,450,1447,1149,N/A,N/,1149,264,N/A,0,264,https://asphaltepd.org/epd/d/qmUM2/
SP 9.5 TL-C 35% RAP (SP 22-20449A) ,Plant 3 - Palmetto (Port Manatee) ,Unmodified + 1 terminal additive(s)*,3,52-28,34,-,-,-,-,densa,HMA,149-149,-,-,-,-,"19,98","46,99","26,09","93,05",376,617,450,1443,1209,N/A,N/,1209,307,N/A,0,307,https://asphaltepd.org/epd/d/AKUAo/
FC 9.5 20% RAP (SPM 20-17174C) ,Plant 4 - Ft. Myers ,SBS modified - 3.5% styrene-butadiene-styrene + 1 terminal additive(s)*,5,76-22,19,-,-,-,-,densa,HMA,160-160,-,-,-,-,"35,77","69,26","23,82","128,85",659,911,418,1988,1853,N/A,N/,1853,172,N/A,0,172,https://asphaltepd.org/epd/d/ZXUYb/
FC 9.5 20% RAP (SPM 22-20940A) ,Plant 4 - Ft. Myers ,SBS modified - 3.5% styrene-butadiene-styrene + 1 terminal additive(s)*,4,76-22,19,-,-,-,-,densa,HMA,160-160,-,-,-,-,"32,33","62,15","23,82","118,31",595,817,418,1830,1667,N/A,N/,1667,173,N/A,0,173,https://asphaltepd.org/epd/d/V4Uo9/
FC 9.5 20% RAP (SPM 22-20940A) ,Plant 4 - Ft. Myers ,SBS modified - 3.5% styrene-butadiene-styrene + 1 terminal additive(s)*,4,76-22,19,-,-,-,-,densa,HMA,160-160,-,-,-,-,"32,33","62,15","23,82","118,31",595,817,418,1830,1667,N/A,N/,1667,173,N/A,0,173,https://asphaltepd.org/epd/d/o8U4p/
P-401 3/4 Virgin 75G ,Plant 4 - Ft. Myers ,SBS modified - 3.5% styrene-butadiene-styrene + 1 terminal additive(s)*,6,76-22,-,-,-,-,-,densa,HMA,160-160,-,-,-,-,"39,54","98,87","23,82","162,24",730,1122,418,2270,2046,N/A,N/,2046,0,N/A,0,0,https://asphaltepd.org/epd/d/gGUG5A/
P-401 3/4 Virgin 75G Limestone ,Plant 4 - Ft. Myers ,SBS modified - 3.5% styrene-butadiene-styrene + 1 terminal additive(s)*,7,76-22,-,-,-,-,-,densa,HMA,160-160,-,-,-,-,"47,79","7,30","23,82","78,91",884,97,418,1399,2493,N/A,N/,2493,0,N/A,0,0,https://asphaltepd.org/epd/d/LDURvm/
SP 12.5 TL-C 20% RAP PMA (SPM 22-20233A) ,Plant 4 - Ft. Myers ,SBS modified - 3.5% styrene-butadiene-styrene + 1 terminal additive(s)*,4,76-22,19,-,-,-,-,densa,HMA,160-160,-,-,-,-,"30,27","62,27","23,82","116,36",556,819,418,1793,1555,N/A,N/,1555,174,N/A,0,174,https://asphaltepd.org/epd/d/85UJP/
SP 12.5 TL-C 35% RAP (SP 22-20310A) ,Plant 4 - Ft. Myers ,Unmodified + 1 terminal additive(s)*,3,52-28,34,-,-,-,-,densa,HMA,149-149,-,-,-,-,"19,63","47,40","23,82","90,86",370,624,418,1411,1187,N/A,N/,1187,307,N/A,0,307,https://asphaltepd.org/epd/d/YqUAo/
SP 12.5 TL-E 20% RAP PMA (SPM 21-20010A) ,Plant 4 - Ft. Myers ,SBS modified - 3.5% styrene-butadiene-styrene + 1 terminal additive(s)*,4,76-22,19,-,-,-,-,densa,HMA,160-160,-,-,-,-,"29,58","62,31","23,82","115,72",543,820,418,1781,1518,N/A,N/,1518,174,N/A,0,174,https://asphaltepd.org/epd/d/xPUk8/
SP 12.5 TL-E 30% RAP Limestone (SP 22-20258A) ,Plant 4 - Ft. Myers ,Unmodified + 1 terminal additive(s)*,4,58-22,29,-,-,-,-,densa,HMA,149-149,-,-,-,-,"26,15","17,45","23,82","67,42",496,230,418,1144,1607,N/A,N/,1607,260,N/A,0,260,https://asphaltepd.org/epd/d/mYUjj/
SP 12.5 TL-E 35% RAP (SP 22-20401A) ,Plant 4 - Ft. Myers ,Unmodified + 1 terminal additive(s)*,3,52-22,34,-,-,-,-,densa,HMA,149-149,-,-,-,-,"19,63","47,40","23,82","90,86",370,624,418,1411,1187,N/A,N/,1187,307,N/A,0,307,https://asphaltepd.org/epd/d/9JUEL/
SP 19.0 TL-D 25% RAP (SP 22-20325A) ,Plant 4 - Ft. Myers ,Unmodified + 1 terminal additive(s)*,4,58-22,24,-,-,-,-,densa,HMA,149-149,-,-,-,-,"25,22","17,51","23,82","66,55",479,230,418,1127,1544,N/A,N/,1544,217,N/A,0,217,https://asphaltepd.org/epd/d/4RU53/
SP 9.5 TL-C 35% RAP Granite (SP 22-20654A) ,Plant 4 - Ft. Myers ,Unmodified + 1 terminal additive(s)*,3,52-28,34,-,-,-,-,densa,HMA,149-149,-,-,-,-,"21,35","47,33","23,82","92,50",403,623,418,1444,1298,N/A,N/,1298,306,N/A,0,306,https://asphaltepd.org/epd/d/6QU13/
SP 9.5 TL-C 35% RAP Limestone (SP 21-20134A) ,Plant 4 - Ft. Myers ,Unmodified + 1 terminal additive(s)*,4,52-28,34,-,-,-,-,densa,HMA,149-149,-,-,-,-,"24,78","17,37","23,82","65,97",470,229,418,1116,1522,N/A,N/,1522,305,N/A,0,305,https://asphaltepd.org/epd/d/keUMO/
FC 9.5 20% RAP (SPM 21-19593A) ,Plant 6 - Tampa ,SBS modified - 3.5% styrene-butadiene-styrene + 1 terminal additive(s)*,5,76-22,19,-,-,-,-,densa,HMA,160-160,-,-,-,-,"33,16","58,69","23,87","115,72",610,770,410,1791,1711,N/A,N/,1711,173,N/A,0,173,https://asphaltepd.org/epd/d/9JUJY/
SP 12.5 TL-C 30% RAP (SP 22-20437A) ,Plant 6 - Tampa ,Unmodified + 1 terminal additive(s)*,4,58-22,29,-,-,-,-,densa,HMA,149-149,-,-,-,-,"21,46","48,15","23,87","93,48",405,632,410,1448,1302,N/A,N/,1302,263,N/A,0,263,https://asphaltepd.org/epd/d/YqU6e/
SP 12.5 TL-C 35% RAP (SP 15-13565F) ,Plant 6 - Tampa ,Unmodified + 1 terminal additive(s)*,3,52-28,34,-,-,-,-,densa,HMA,149-149,-,-,-,-,"19,12","49,25","23,87","92,24",360,646,410,1416,1153,N/A,N/,1153,308,N/A,0,308,https://asphaltepd.org/epd/d/aRU6y/
SP 12.5 TL-E 20% RAP PMA (SPM 15-13456C) ,Plant 6 - Tampa ,SBS modified - 3.5% styrene-butadiene-styrene + 1 terminal additive(s)*,4,76-22,19,-,-,-,-,densa,HMA,160-160,-,-,-,-,"29,03","59,05","23,87","111,96",533,775,410,1718,1488,N/A,N/,1488,174,N/A,0,174,https://asphaltepd.org/epd/d/yeUXm/
SP 12.5 TL-E 20% RAP PMA (SPM 22-20802A) ,Plant 6 - Tampa ,SBS modified - 3.5% styrene-butadiene-styrene + 1 terminal additive(s)*,4,76-22,19,-,-,-,-,densa,HMA,160-160,-,-,-,-,"29,03","56,18","23,87","109,08",533,737,410,1681,1488,N/A,N/,1488,174,N/A,0,174,https://asphaltepd.org/epd/d/lyUAg/
SP 12.5 TL-E 30% RAP (SP 22-20438A) ,Plant 6 - Tampa ,Unmodified + 1 terminal additive(s)*,3,58-22,29,-,-,-,-,densa,HMA,149-149,-,-,-,-,"20,31","48,25","23,87","92,43",383,633,410,1427,1228,N/A,N/,1228,263,N/A,0,263,https://asphaltepd.org/epd/d/xPUx1/
SP 9.5 TL-C 35% RAP (SP 22-20447A) ,Plant 6 - Tampa ,Unmodified + 1 terminal additive(s)*,4,52-28,34,-,-,-,-,densa,HMA,149-149,-,-,-,-,"21,41","46,88","23,87","92,16",404,615,410,1430,1302,N/A,N/,1302,306,N/A,0,306,https://asphaltepd.org/epd/d/pMU6B/
20% FC-12.5 (76-22) SPM 19-17870C ,A0712 12th Street ,SBS modified - 3.5% styrene-butadiene-styrene + 1 terminal additive(s),4,76-22,19,-,-,-,-,densa,HMA,157-168,-,-,-,-,"28,62","14,52","28,01","71,15",525,177,464,1165,1465,N/A,N/,1465,174,N/A,0,174,https://asphaltepd.org/epd/d/85UXyd/
20% FC-12.5 (76-22) SPM 19-17872B ,A0712 12th Street ,SBS modified - 3.5% styrene-butadiene-styrene + 1 terminal additive(s),4,76-22,19,-,-,-,-,densa,HMA,157-168,-,-,-,-,"29,99","14,49","28,01","72,49",551,176,464,1191,1540,N/A,N/,1540,174,N/A,0,174,https://asphaltepd.org/epd/d/xPUwOk/
20% FC-12.5 (76-22) SPM 19-18010B ,A0712 12th Street ,SBS modified - 3.5% styrene-butadiene-styrene + 1 terminal additive(s),4,76-22,19,-,-,-,-,densa,HMA,157-168,-,-,-,-,"28,62","14,81","28,01","71,44",525,181,464,1169,1465,N/A,N/,1465,174,N/A,0,174,https://asphaltepd.org/epd/d/9JUOyq/
20% FC-12.5 (82-22) SMP 19-18011B ,A0712 12th Street ,SBS modified - 3.5% styrene-butadiene-styrene + 1 terminal additive(s),4,82-22,19,-,-,-,-,densa,HMA,157-168,-,-,-,-,"28,62","15,50","28,01","72,13",525,190,464,1178,1465,N/A,N/,1465,174,N/A,0,174,https://asphaltepd.org/epd/d/BZUBmQ/
20% FC-12.5 (82-22) SPM 19-17800A ,A0712 12th Street ,SBS modified - 3.5% styrene-butadiene-styrene + 1 terminal additive(s),4,82-22,19,-,-,-,-,densa,HMA,157-168,-,-,-,-,"28,62","9,94","28,01","66,57",525,132,464,1121,1465,N/A,N/,1465,174,N/A,0,174,https://asphaltepd.org/epd/d/25Ugvq/
20% FC-9.5 (76-22) SPM 19-17949B ,A0712 12th Street ,SBS modified - 3.5% styrene-butadiene-styrene + 1 terminal additive(s),5,76-22,19,-,-,-,-,densa,HMA,157-168,-,-,-,-,"34,80","24,07","28,01","86,88",641,280,464,1384,1800,N/A,N/,1800,173,N/A,0,173,https://asphaltepd.org/epd/d/j5Uk43/
20% SP-12.5 (58-22) COSTCO HALF INCH ,A0712 12th Street ,Unmodified + 1 terminal additive(s),5,58-22,19,-,-,-,-,densa,HMA,149-160,-,-,-,-,"32,41","9,11","28,01","69,54",618,121,464,1203,2009,N/A,N/,2009,172,N/A,0,172,https://asphaltepd.org/epd/d/mYUVzj/
20% SP-12.5 (76-22) SPM 20-18038B ,A0712 12th Street ,SBS modified - 3.5% styrene-butadiene-styrene + 1 terminal additive(s),4,76-22,19,-,-,-,-,densa,HMA,157-168,-,-,-,-,"29,99","14,49","28,01","72,49",551,176,464,1191,1540,N/A,N/,1540,174,N/A,0,174,https://asphaltepd.org/epd/d/GZUbKd/
20% SP-12.5 (76-22) SPM 20-18039C ,A0712 12th Street ,SBS modified - 3.5% styrene-butadiene-styrene + 1 terminal additive(s),4,76-22,19,-,-,-,-,densa,HMA,157-168,-,-,-,-,"28,62","14,52","28,01","71,15",525,177,464,1165,1465,N/A,N/,1465,174,N/A,0,174,https://asphaltepd.org/epd/d/bBUPeJ/
20% SP-12.5 (82-22) SPM 20-18040B ,A0712 12th Street ,SBS modified - 3.5% styrene-butadiene-styrene + 1 terminal additive(s),4,82-22,19,-,-,-,-,densa,HMA,157-168,-,-,-,-,"28,62","15,50","28,01","72,13",525,190,464,1178,1465,N/A,N/,1465,174,N/A,0,174,https://asphaltepd.org/epd/d/pMUY8a/
20% SP-9.5 (58-22) SP 21-19024B ,A0712 12th Street ,Unmodified + 1 terminal additive(s),5,58-22,19,-,-,-,-,densa,HMA,149-160,-,-,-,-,"29,21","24,07","28,01","81,30",556,280,464,1299,1800,N/A,N/,1800,173,N/A,0,173,https://asphaltepd.org/epd/d/OPUL6L/
20% SP-9.5 (76-22) SPM 19-18004B ,A0712 12th Street ,SBS modified - 3.5% styrene-butadiene-styrene + 1 terminal additive(s),5,76-22,19,-,-,-,-,densa,HMA,157-168,-,-,-,-,"34,80","24,07","28,01","86,88",641,280,464,1384,1800,N/A,N/,1800,173,N/A,0,173,https://asphaltepd.org/epd/d/1AU4Ok/
30% SP-9.5 (58-22) COSTCO THREE EIGHTHS ,A0712 12th Street ,Unmodified + 1 terminal additive(s),7,58-22,28,-,-,-,-,densa,HMA,149-166,-,-,-,-,"39,74","7,74","28,01","75,50",760,103,464,1327,2492,N/A,N/,2492,254,N/A,0,254,https://asphaltepd.org/epd/d/pMUYoB/
40% SP-12.5 (52-28) SP 20-18172B ,A0712 12th Street ,Unmodified + 1 terminal additive(s),3,52-28,39,-,-,-,-,densa,HMA,149-160,-,-,-,-,"17,81","13,02","28,01","58,84",334,157,464,954,1071,N/A,N/,1071,352,N/A,0,352,https://asphaltepd.org/epd/d/4RU9dE/
40% SP-12.5 (52-28) SP 22-20673A ,A0712 12th Street ,Unmodified + 1 terminal additive(s),3,52-28,39,-,-,-,-,densa,HMA,149-160,-,-,-,-,"17,81","12,95","28,01","58,77",334,156,464,953,1071,N/A,N/,1071,352,N/A,0,352,https://asphaltepd.org/epd/d/YqUxXV/
40% SP-9.5 (52-28) SP 13-11534B ,A0712 12th Street ,Unmodified + 1 terminal additive(s),3,52-28,39,-,-,-,-,densa,HMA,149-160,-,-,-,-,"20,66","6,23","28,01","54,91",390,83,464,936,1257,N/A,N/,1257,351,N/A,0,351,https://asphaltepd.org/epd/d/ZXU9o7/
40% SP-9.5 (52-28) SP 21-19522A ,A0712 12th Street ,Unmodified + 1 terminal additive(s),4,52-28,39,-,-,-,-,densa,HMA,149-160,-,-,-,-,"21,81","16,12","28,01","65,95",412,188,464,1063,1332,N/A,N/,1332,350,N/A,0,350,https://asphaltepd.org/epd/d/bBUPMr/
Cecil Hanger 1005 ,A0712 12th Street ,SBS modified - 3.5% styrene-butadiene-styrene + 1 terminal additive(s),6,76-22,-,-,-,-,-,densa,HMA,157-168,-,-,-,-,"42,28","19,82","28,01","90,12",781,240,464,1484,2194,N/A,N/,2194,0,N/A,0,0,https://asphaltepd.org/epd/d/9JUOGY/
FC-12.5 (76-22) SPM 20-18799A ,A0712 12th Street ,SBS modified - 3.5% styrene-butadiene-styrene + 1 terminal additive(s),6,76-22,-,-,-,-,-,densa,HMA,157-168,-,-,-,-,"42,28","17,53","28,01","87,82",781,217,464,1462,2194,N/A,N/,2194,0,N/A,0,0,https://asphaltepd.org/epd/d/P5UwMx/
FC-12.5 (Hi-Poly) SPH 20-18898B ,A0712 12th Street ,SBS modified - 3.5% styrene-butadiene-styrene + 1 terminal additive(s),6,Não reportado,-,-,-,-,-,densa,HMA,157-168,-,-,-,-,"40,22","18,97","28,01","87,20",743,236,464,1443,2083,N/A,N/,2083,0,N/A,0,0,https://asphaltepd.org/epd/d/o8UexV/
FC-12.5 (Hi-Poly) SPH 22-20243A ,A0712 12th Street ,SBS modified - 3.5% styrene-butadiene-styrene + 1 terminal additive(s),6,Não reportado,-,-,-,-,-,densa,HMA,157-168,-,-,-,-,"40,22","18,97","28,01","87,20",743,236,464,1443,2083,N/A,N/,2083,0,N/A,0,0,https://asphaltepd.org/epd/d/lyUEol/
FC-5 (76-22) SPM 19-17510B ,A0712 12th Street ,SBS modified - 3.5% styrene-butadiene-styrene + 1 terminal additive(s),6,76-22,-,-,-,"Fibers, natural - Cellulose*",< 1%,open,HMA,157-168,1,-,-,-,"53,44","71,67","28,01","153,12",827,795,464,2085,2156,N/A,N/,2156,0,N/A,0,0,https://asphaltepd.org/epd/d/YqUxoY/
FC-5 (76-22) SPM 22-20361A ,A0712 12th Street ,SBS modified - 3.5% styrene-butadiene-styrene + 1 terminal additive(s),6,76-22,-,-,-,"Fibers, natural - Cellulose*",< 1%,densa,HMA,157-168,1,-,-,-,"61,31","71,95","28,01","161,27",895,800,464,2158,2268,N/A,N/,2268,0,N/A,0,0,https://asphaltepd.org/epd/d/MmUB8B/
Fernandina Airport Runway 4-22 ,A0712 12th Street ,SBS modified - 3.5% styrene-butadiene-styrene + 1 terminal additive(s),6,76-22,-,-,-,-,-,densa,HMA,157-168,-,-,-,-,"42,28","19,82","28,01","90,12",781,240,464,1484,2194,N/A,N/,2194,0,N/A,0,0,https://asphaltepd.org/epd/d/YqUxye/
SP-12.5 (Hi-Poly) SPH 22-20241A ,A0712 12th Street ,SBS modified - 3.5% styrene-butadiene-styrene + 1 terminal additive(s),6,Não reportado,-,-,-,-,-,densa,HMA,157-168,-,-,-,-,"40,22","45,23","28,01","113,46",743,585,464,1791,2083,N/A,N/,2083,0,N/A,0,0,https://asphaltepd.org/epd/d/V4U9ro/
12.5 (TL-E) 20% SP 23-22251A ,ACA Plant 2 ,SBS modified - 3.5% styrene-butadiene-styrene + 1 terminal additive(s),4,76-22,20,-,-,-,-,densa,HMA,146-179,-,-,-,-,"30,53","10,00","18,62","59,15",561,133,319,1013,1570,N/A,N/,1570,181,N/A,0,181,https://asphaltepd.org/epd/d/6QUD4v/
12.5 (TL-E) 30% SP 23-22250A ,ACA Plant 2 ,Unmodified + 1 terminal additive(s),4,58-22,30,-,-,-,-,densa,HMA,138-171,-,-,-,-,"21,90","8,04","18,62","48,55",414,107,319,840,1332,N/A,N/,1332,272,N/A,0,272,https://asphaltepd.org/epd/d/j5UMJV/
12.5 (TL-E) 40% SP 23-22249A ,ACA Plant 2 ,Unmodified + 1 terminal additive(s),3,52-28,40,-,-,-,-,densa,HMA,138-171,-,-,-,-,"19,85","9,18","18,62","47,65",374,122,319,815,1205,N/A,N/,1205,363,N/A,0,363,https://asphaltepd.org/epd/d/25ULDR/
12.5 FC (TL-C) SPM 22-20873A ,ACA Plant 2 ,SBS modified - 3.5% styrene-butadiene-styrene + 1 terminal additive(s),4,76-22,20,-,-,-,-,densa,HMA,146-179,-,-,-,-,"29,84","10,34","18,62","58,81",548,138,319,1005,1532,N/A,N/,1532,181,N/A,0,181,https://asphaltepd.org/epd/d/keUP5A/
12.5 TL-C 44% RAP (SP 16-14371A) ,ACA Plant 2 ,Unmodified + 1 terminal additive(s),3,52-28,43,-,-,-,-,densa,HMA,143-171,-,-,-,-,"19,37","6,59","18,62","44,57",364,88,319,771,1175,N/A,N/,1175,387,N/A,0,387,https://asphaltepd.org/epd/d/ZXUqrM/
12.5 TL-D 20% RAP (SPM 21-20128A) ,ACA Plant 2 ,SBS modified - 3.5% styrene-butadiene-styrene + 1 terminal additive(s),4,76-22,19,-,-,-,-,densa,HMA,149-179,-,-,-,-,"27,38","9,52","18,62","55,51",502,127,319,948,1399,N/A,N/,1399,175,N/A,0,175,https://asphaltepd.org/epd/d/GZUQY5/
9.5 (TL-C) 30% SP 23-22291A ,ACA Plant 2 ,Unmodified + 1 terminal additive(s),4,58-22,30,-,-,-,-,densa,HMA,138-171,-,-,-,-,"24,18","11,43","18,62","54,23",458,152,319,929,1480,N/A,N/,1480,272,N/A,0,272,https://asphaltepd.org/epd/d/85UMLp/
9.5 (TL-C) 30% SP 23-22297A ,ACA Plant 2 ,Unmodified + 1 terminal additive(s),4,58-22,30,-,-,-,-,densa,HMA,138-171,-,-,-,-,"24,18","11,51","18,62","54,32",458,153,319,930,1480,N/A,N/,1480,272,N/A,0,272,https://asphaltepd.org/epd/d/xPUdox/
9.5 (TL-C) 30% SP 23-22348A ,ACA Plant 2 ,Unmodified + 1 terminal additive(s),4,58-22,30,-,-,-,-,densa,HMA,138-171,-,-,-,-,"23,16","11,34","18,62","53,11",438,151,319,908,1413,N/A,N/,1413,272,N/A,0,272,https://asphaltepd.org/epd/d/YqU3DA/
9.5 FC (TL-C) SPM 23-22284A ,ACA Plant 2 ,SBS modified - 3.5% styrene-butadiene-styrene + 1 terminal additive(s),4,76-22,20,-,-,-,-,densa,HMA,146-179,-,-,-,-,"31,90","12,94","18,62","63,46",587,172,319,1077,1644,N/A,N/,1644,181,N/A,0,181,https://asphaltepd.org/epd/d/BZU6RK/
12.5 TL-D 20% (SPM 20-18721AA) ,ACA Plant 5 ,SBS modified - 3.5% styrene-butadiene-styrene + 1 terminal additive(s),4,76-22,19,-,-,-,-,densa,HMA,149-171,-,-,-,-,"26,69","9,35","17,37","53,41",489,124,297,910,1361,N/A,N/,1361,175,N/A,0,175,https://asphaltepd.org/epd/d/bBUv7p/
9.5 (TL-C) 20% SP 23-22275A ,ACA Plant 5 ,SBS modified - 3.5% styrene-butadiene-styrene + 1 terminal additive(s),4,76-22,20,-,-,-,-,densa,HMA,146-179,-,-,-,-,"31,77","14,08","17,37","63,22",584,187,297,1068,1637,N/A,N/,1637,181,N/A,0,181,https://asphaltepd.org/epd/d/lyUaDk/
9.5 (TL-C) 20% SP 23-22276A ,ACA Plant 5 ,Unmodified + 1 terminal additive(s),4,58-22,20,-,-,-,-,densa,HMA,138-171,-,-,-,-,"26,69","13,98","17,37","58,05",507,186,297,990,1637,N/A,N/,1637,181,N/A,0,181,https://asphaltepd.org/epd/d/zwUk2O/
9.5 (TL-C) 20% SP 23-22281A ,ACA Plant 5 ,Unmodified + 1 terminal additive(s),4,58-22,20,-,-,-,-,densa,HMA,138-171,-,-,-,-,"26,69","13,11","17,37","57,17",507,174,297,978,1637,N/A,N/,1637,181,N/A,0,181,https://asphaltepd.org/epd/d/DdUo2r/
9.5 (TL-C) 20% SP 23-22282A ,ACA Plant 5 ,Unmodified + 1 terminal additive(s),4,58-22,20,-,-,-,-,densa,HMA,138-171,-,-,-,-,"26,69","13,11","17,37","57,17",507,174,297,978,1637,N/A,N/,1637,181,N/A,0,181,https://asphaltepd.org/epd/d/V4UpKZ/
9.5 (TL-C) 20% SPM 23-22280A ,ACA Plant 5 ,SBS modified - 3.5% styrene-butadiene-styrene + 1 terminal additive(s),4,76-22,20,-,-,-,-,densa,HMA,146-179,-,-,-,-,"31,77","12,93","17,37","62,08",584,172,297,1053,1637,N/A,N/,1637,181,N/A,0,181,https://asphaltepd.org/epd/d/qmUryq/
9.5 (TL-C) 48% SP 23-22279A ,ACA Plant 5 ,Unmodified + 1 terminal additive(s),3,52-28,48,-,-,-,-,densa,HMA,138-171,-,-,-,-,"19,77","8,50","17,37","45,64",372,113,297,782,1205,N/A,N/,1205,435,N/A,0,435,https://asphaltepd.org/epd/d/MmUYAM/
9.5 (TL-C) 48% SP 23-22283A ,ACA Plant 5 ,Unmodified + 1 terminal additive(s),3,52-28,48,-,-,-,-,Não reportada,HMA,138-116,-,-,-,-,"19,77","8,59","17,37","45,73",372,114,297,783,1205,N/A,N/,1205,435,N/A,0,435,https://asphaltepd.org/epd/d/o8Up77/
FC 12.5 (TL-E) 20% SPM 23-21844A ,ACA Plant 5 ,SBS modified - 3.5% styrene-butadiene-styrene + 1 terminal additive(s),4,76-22,20,-,-,-,-,densa,HMA,146-179,-,-,-,-,"29,02","13,67","17,37","60,07",533,182,297,1011,1488,N/A,N/,1488,181,N/A,0,181,https://asphaltepd.org/epd/d/REUkwD/
FC 12.5 TL-D 20% (SPM 20-18682A) ,ACA Plant 5 ,SBS modified - 3.5% styrene-butadiene-styrene + 1 terminal additive(s),4,76-22,19,-,-,-,-,Não reportada,HMA,149-171,-,-,-,-,"26,69","9,35","17,37","53,41",489,124,297,910,1361,N/A,N/,1361,175,N/A,0,175,https://asphaltepd.org/epd/d/4RUJvV/
12.5 (TL-C) 30% SP 21-19186B ,OPC Loughman ,Unmodified + 1 terminal additive(s),3,58-22,30,-,-,-,-,densa,HMA,138-171,-,-,-,-,"19,38","8,99","31,06","59,43",365,119,340,824,1168,N/A,N/,1168,272,N/A,0,272,https://asphaltepd.org/epd/d/KoUGqa/
12.5 (TL-E) 20% SP 21-19195A ,OPC Loughman ,Unmodified + 1 terminal additive(s),4,58-22,20,-,-,-,-,densa,HMA,138-171,-,-,-,-,"23,03","10,34","31,06","64,43",436,138,340,913,1399,N/A,N/,1399,181,N/A,0,181,https://asphaltepd.org/epd/d/XZUm32/
12.5 (TL-E) SPH 20-18026A Virgin ,OPC Loughman ,PPA Modified - up to 1% polyphosphoric acid + 1 terminal additive(s),5,82-22,-,-,-,-,-,densa,HMA,154-188,-,-,-,-,"31,12","12,65","31,06","74,83",590,168,340,1098,1860,N/A,N/,1860,0,N/A,0,0,https://asphaltepd.org/epd/d/P5Uy61/
12.5 C 38% RAP (SPR 21-19217) ,OPC Loughman ,Unmodified + 1 terminal additive(s),3,52-28,39,-,-,-,-,densa,HMA,138-171,-,-,-,-,"20,67","10,52","31,06","62,25",390,140,340,869,1257,N/A,N/,1257,350,N/A,0,350,https://asphaltepd.org/epd/d/BZU41b/
9.5 (TL-C) 20% SP 21-19220A ,OPC Loughman ,Unmodified + 1 terminal additive(s),4,58-22,20,-,-,-,-,densa,HMA,138-171,-,-,-,-,"26,46","6,79","31,06","64,31",503,90,340,933,1622,N/A,N/,1622,181,N/A,0,181,https://asphaltepd.org/epd/d/1AUjr5/
9.5 (TL-C) 20% SPM 21-19221A ,OPC Loughman ,PPA Modified - up to 1% polyphosphoric acid + 1 terminal additive(s),4,76-22,20,-,-,-,-,densa,HMA,146-179,-,-,-,-,"27,15","6,78","31,06","64,99",513,90,340,943,1622,N/A,N/,1622,181,N/A,0,181,https://asphaltepd.org/epd/d/OPUPwo/
9.5 (TL-C) 30% SP 18-17054A ,OPC Loughman ,Unmodified + 1 terminal additive(s),5,67-22,30,-,-,-,-,densa,HMA,138-168,-,-,-,-,"32,30","5,76","31,06","69,12",616,77,340,1032,2009,N/A,N/,2009,272,N/A,0,272,https://asphaltepd.org/epd/d/yeUMe6/
9.5 (TL-C) 42% SP 21-19179A ,OPC Loughman ,Unmodified + 1 terminal additive(s),3,52-28,42,-,-,-,-,densa,HMA,138-171,-,-,-,-,"19,72","12,21","31,06","62,99",371,162,340,873,1198,N/A,N/,1198,381,N/A,0,381,https://asphaltepd.org/epd/d/gGUGde/
9.5 (TL-E) 30% SP 21-19183A ,OPC Loughman ,Unmodified + 1 terminal additive(s),4,58-22,30,-,-,-,-,densa,HMA,138-171,-,-,-,-,"23,38","10,54","31,06","64,98",443,140,340,922,1428,N/A,N/,1428,272,N/A,0,272,https://asphaltepd.org/epd/d/E3UDkD/
9.5 C 40% RAP (SPR 21-19179) ,OPC Loughman ,Unmodified + 1 terminal additive(s),3,52-28,41,-,-,-,-,densa,HMA,138-171,-,-,-,-,"20,76","9,69","31,06","61,51",391,129,340,860,1265,N/A,N/,1265,368,N/A,0,368,https://asphaltepd.org/epd/d/85U3KD/
9.5 FC (TL-C) SPM 21-19219A ,OPC Loughman ,PPA Modified - up to 1% polyphosphoric acid + 1 terminal additive(s),4,76-22,20,-,-,-,-,densa,HMA,146-179,-,-,-,-,"27,15","10,15","31,06","68,36",513,135,340,988,1622,N/A,N/,1622,181,N/A,0,181,https://asphaltepd.org/epd/d/rQUMXx/
FC 12.5 (TL-E) SPM 20-18020A Virgin ,OPC Loughman ,PPA Modified - up to 1% polyphosphoric acid + 1 terminal additive(s),5,76-22,-,-,-,-,-,densa,HMA,146-179,-,-,-,-,"31,12","8,44","31,06","70,63",590,112,340,1042,1860,N/A,N/,1860,0,N/A,0,0,https://asphaltepd.org/epd/d/o8UpPx/
FC 12.5 (TL-E) SPM 21-19382A ,OPC Loughman ,PPA Modified - up to 1% polyphosphoric acid + 1 terminal additive(s),5,82-22,-,-,-,-,-,densa,HMA,154-188,-,-,-,-,"31,12","8,44","31,06","70,63",590,112,340,1042,1860,N/A,N/,1860,0,N/A,0,0,https://asphaltepd.org/epd/d/aRU7yk/
12.5 (TL-C) 20% SP 22-20799A ,OPC Plant 11 ,Unmodified + 1 terminal additive(s),4,58-22,20,-,-,-,-,densa,HMA,138-183,-,-,-,-,"23,15","17,44","19,95","60,54",439,232,340,1010,1406,N/A,N/,1406,181,N/A,0,181,https://asphaltepd.org/epd/d/YqU3ZX/
12.5 (TL-C) 25% SP 22-20788A ,OPC Plant 11 ,Unmodified + 1 terminal additive(s),3,58-22,25,-,-,-,-,densa,HMA,138-171,-,-,-,-,"21,04","15,83","19,95","56,82",397,211,340,948,1272,N/A,N/,1272,227,N/A,0,227,https://asphaltepd.org/epd/d/rQUMmx/
12.5 (TL-C) 30% SP 22-20795A ,OPC Plant 11 ,Unmodified + 1 terminal additive(s),3,58-22,30,-,-,-,-,densa,HMA,138-171,-,-,-,-,"19,56","8,75","19,95","48,26",368,116,340,825,1179,N/A,N/,1179,272,N/A,0,272,https://asphaltepd.org/epd/d/4RUkLe/
12.5 (TL-C) 38% SP 22-20800A ,OPC Plant 11 ,Unmodified + 1 terminal additive(s),3,52-28,38,-,-,-,-,densa,HMA,138-171,-,-,-,-,"16,56","13,13","19,95","49,64",310,175,340,825,989,N/A,N/,989,345,N/A,0,345,https://asphaltepd.org/epd/d/xPUdQQ/
12.5 (TL-E) 15% SP 22-20789A ,OPC Plant 11 ,Unmodified + 1 terminal additive(s),4,67-22,15,-,-,-,-,densa,HMA,138-171,-,-,-,-,"24,63","9,46","19,95","54,05",467,126,340,933,1499,N/A,N/,1499,136,N/A,0,136,https://asphaltepd.org/epd/d/OPUPGo/
12.5 (TL-E) 15% SPM 22-20794A ,OPC Plant 11 ,PPA Modified - up to 1% polyphosphoric acid + 1 terminal additive(s),4,76-22,15,-,-,-,-,densa,HMA,146-179,-,-,-,-,"25,27","18,54","19,95","63,76",477,247,340,1063,1499,N/A,N/,1499,136,N/A,0,136,https://asphaltepd.org/epd/d/ZXUwxY/
12.5 (TL-E) 20% SP 22-20767A ,OPC Plant 11 ,Unmodified + 1 terminal additive(s),4,58-22,20,-,-,-,-,densa,HMA,138-171,-,-,-,-,"23,15","10,54","19,95","53,64",439,140,340,919,1406,N/A,N/,1406,181,N/A,0,181,https://asphaltepd.org/epd/d/J5U83L/
12.5 (TL-E) 20% SPM 22-20763A ,OPC Plant 11 ,PPA Modified - up to 1% polyphosphoric acid + 1 terminal additive(s),5,76-22,20,-,-,-,-,densa,HMA,146-179,-,-,-,-,"29,74","10,24","19,95","59,93",563,136,340,1039,1785,N/A,N/,1785,181,N/A,0,181,https://asphaltepd.org/epd/d/5mUv6e/
12.5 (TL-E) 20% SPM 22-20781A ,OPC Plant 11 ,PPA Modified - up to 1% polyphosphoric acid + 1 terminal additive(s),5,76-22,20,-,-,-,-,densa,HMA,146-179,-,-,-,-,"29,74","18,37","19,95","68,06",563,244,340,1147,1785,N/A,N/,1785,181,N/A,0,181,https://asphaltepd.org/epd/d/aRU75l/
12.5 (TL-E) 30% SP 22-20774A ,OPC Plant 11 ,Unmodified + 1 terminal additive(s),3,58-22,30,-,-,-,-,densa,HMA,138-171,-,-,-,-,"19,56","13,46","19,95","52,97",368,179,340,887,1179,N/A,N/,1179,272,N/A,0,272,https://asphaltepd.org/epd/d/LDURgK/
12.5 (TL-E) 38% SP 22-20798A ,OPC Plant 11 ,Unmodified + 1 terminal additive(s),3,52-28,38,-,-,-,-,densa,HMA,138-171,-,-,-,-,"16,56","12,86","19,95","49,37",310,171,340,821,989,N/A,N/,989,345,N/A,0,345,https://asphaltepd.org/epd/d/9JUajp/
12.5 C 36% RAP (SPR 20-18760) ,OPC Plant 11 ,Unmodified + 1 terminal additive(s),3,52-28,37,-,-,-,-,densa,HMA,138-171,-,-,-,-,"17,25","22,52","19,95","59,73",324,274,340,938,1034,N/A,N/,1034,336,N/A,0,336,https://asphaltepd.org/epd/d/YqU1LZ/
9.5 (TL-C) 20% SP 22-20796A ,OPC Plant 11 ,Unmodified + 1 terminal additive(s),4,58-22,20,-,-,-,-,densa,HMA,138-171,-,-,-,-,"26,57","18,89","19,95","65,42",505,251,340,1096,1629,N/A,N/,1629,181,N/A,0,181,https://asphaltepd.org/epd/d/6QUDvA/
9.5 (TL-C) 20% SPM 22-20807A ,OPC Plant 11 ,PPA Modified - up to 1% polyphosphoric acid + 1 terminal additive(s),4,76-22,20,-,-,-,-,densa,HMA,146-179,-,-,-,-,"27,27","19,05","19,95","66,27",515,253,340,1109,1629,N/A,N/,1629,181,N/A,0,181,https://asphaltepd.org/epd/d/j5UMy9/
9.5 (TL-C) 30% SP 22-20823A ,OPC Plant 11 ,Unmodified + 1 terminal additive(s),4,58-22,30,-,-,-,-,densa,HMA,138-171,-,-,-,-,"23,56","13,79","19,95","57,30",446,183,340,969,1439,N/A,N/,1439,272,N/A,0,272,https://asphaltepd.org/epd/d/keUPg5/
9.5 (TL-C) 42% SP 22-20824A ,OPC Plant 11 ,Unmodified + 1 terminal additive(s),3,52-28,42,-,-,-,-,densa,HMA,138-171,-,-,-,-,"19,94","11,96","19,95","51,86",375,159,340,875,1213,N/A,N/,1213,381,N/A,0,381,https://asphaltepd.org/epd/d/qmUrx5/
9.5 C 38% (SPR 20-18803) ,OPC Plant 11 ,Unmodified + 1 terminal additive(s),3,52-28,39,-,-,-,-,densa,HMA,138-171,-,-,-,-,"21,01","27,61","19,95","68,57",396,325,340,1061,1279,N/A,N/,1279,351,N/A,0,351,https://asphaltepd.org/epd/d/xPUX1z/
FC 12.5 (TL-E) 15% SPM 22-20791A ,OPC Plant 11 ,PPA Modified - up to 1% polyphosphoric acid + 1 terminal additive(s),4,76-22,15,-,-,-,-,densa,HMA,146-179,-,-,-,-,"25,27","19,67","19,95","64,90",477,262,340,1079,1499,N/A,N/,1499,136,N/A,0,136,https://asphaltepd.org/epd/d/GZUd9w/
FC 12.5 (TL-E) SPM 21-19382A ,OPC Plant 11 ,PPA Modified - up to 1% polyphosphoric acid + 1 terminal additive(s),5,82-22,-,-,-,-,-,densa,HMA,154-188,-,-,-,-,"31,12","5,94","19,95","57,02",590,79,340,1009,1860,N/A,N/,1860,0,N/A,0,0,https://asphaltepd.org/epd/d/QVUGjB/
FC 9.5 (TL-C) 20% SPM 22-20813A ,OPC Plant 11 ,PPA Modified - up to 1% polyphosphoric acid + 1 terminal additive(s),4,76-22,20,-,-,-,-,densa,HMA,146-179,-,-,-,-,"27,27","16,13","19,95","63,35",515,215,340,1070,1629,N/A,N/,1629,181,N/A,0,181,https://asphaltepd.org/epd/d/25ULMJ/
FC12.5 (TL-E) 20% SP 22-20782A ,OPC Plant 11 ,PPA Modified - up to 1% polyphosphoric acid + 1 terminal additive(s),5,76-22,20,-,-,-,-,densa,HMA,146-179,-,-,-,-,"29,74","17,25","19,95","66,94",563,229,340,1132,1785,N/A,N/,1785,181,N/A,0,181,https://asphaltepd.org/epd/d/mYUY12/
12.5 (TL-C) 25% SP 22-20442A ,OPC Plant 5 ,Unmodified + 1 terminal additive(s),3,58-22,25,-,-,-,-,densa,HMA,138-171,-,-,-,-,"20,75","14,07","23,41","58,23",392,187,402,981,1253,N/A,N/,1253,227,N/A,0,227,https://asphaltepd.org/epd/d/vZU5Xk/
12.5 (TL-C) 37% SP 22-20444A ,OPC Plant 5 ,Unmodified + 1 terminal additive(s),3,52-28,37,-,-,-,-,densa,HMA,138-171,-,-,-,-,"16,45","11,55","23,41","51,42",308,154,402,864,982,N/A,N/,982,336,N/A,0,336,https://asphaltepd.org/epd/d/5mUvJ3/
12.5 (TL-E) 20% SP 22-20427A ,OPC Plant 5 ,Unmodified + 1 terminal additive(s),4,58-22,20,-,-,-,-,densa,HMA,146-171,-,-,-,-,"22,92","15,46","23,41","61,78",434,206,402,1042,1391,N/A,N/,1391,181,N/A,0,181,https://asphaltepd.org/epd/d/eBU3eG/
12.5 (TL-E) 35% SP 22-20441A ,OPC Plant 5 ,Unmodified + 1 terminal additive(s),3,52-28,35,-,-,-,-,densa,HMA,138-171,-,-,-,-,"17,62","11,01","23,41","52,04",331,146,402,879,1056,N/A,N/,1056,318,N/A,0,318,https://asphaltepd.org/epd/d/J5U8wz/
12.5 C 29% RAP (SPR 19-17374) ,OPC Plant 5 ,Unmodified + 1 terminal additive(s),3,58-22,29,-,-,-,-,densa,HMA,138-171,-,-,-,-,"20,48","23,28","23,41","67,17",386,310,402,1098,1239,N/A,N/,1239,263,N/A,0,263,https://asphaltepd.org/epd/d/pMU5Ql/
9.5 (TL-C) 30% SP 22-20445A ,OPC Plant 5 ,Unmodified + 1 terminal additive(s),4,58-22,30,-,-,-,-,densa,HMA,138-171,-,-,-,-,"22,64","15,25","23,41","61,30",428,203,402,1033,1380,N/A,N/,1380,272,N/A,0,272,https://asphaltepd.org/epd/d/LDURPa/
9.5 (TL-C) 40% SP 22-20446A ,OPC Plant 5 ,Unmodified + 1 terminal additive(s),3,52-28,40,-,-,-,-,densa,HMA,138-171,-,-,-,-,"19,51","11,86","23,41","54,78",367,158,402,927,1183,N/A,N/,1183,363,N/A,0,363,https://asphaltepd.org/epd/d/aRU7DP/
9.5 C 38% RAP (SPR 19-17232) ,OPC Plant 5 ,Unmodified + 1 terminal additive(s),3,52-28,39,-,-,-,-,densa,HMA,138-171,-,-,-,-,"20,49","37,03","23,41","80,93",386,488,402,1276,1246,N/A,N/,1246,351,N/A,0,351,https://asphaltepd.org/epd/d/9JUDxM/
FC 12.5 (TL-E) 20% SPM 22-20426A ,OPC Plant 5 ,PPA Modified - up to 1% polyphosphoric acid + 1 terminal additive(s),4,76-22,20,-,-,-,-,densa,HMA,146-171,-,-,-,-,"23,51","14,69","23,41","61,61",443,195,402,1040,1391,N/A,N/,1391,181,N/A,0,181,https://asphaltepd.org/epd/d/74UJxR/
FC 9.5 (TL-C) 20% SP 22-20428A ,OPC Plant 5 ,PPA Modified - up to 1% polyphosphoric acid + 1 terminal additive(s),4,76-22,20,-,-,-,-,densa,HMA,146-179,-,-,-,-,"26,45","13,59","23,41","63,45",499,181,402,1082,1577,N/A,N/,1577,181,N/A,0,181,https://asphaltepd.org/epd/d/drU3DQ/
12.5 (TL-E) 20% SP 22-21131A ,TPC Lakeland ,Unmodified + 1 terminal additive(s),4,58-22,20,-,-,-,-,densa,HMA,138-171,-,-,-,-,"22,57","13,84","23,42","59,83",427,184,402,1014,1369,N/A,N/,1369,181,N/A,0,181,https://asphaltepd.org/epd/d/KoUGoE/
12.5 (TL-E) 20% SPM 22-21127A ,TPC Lakeland ,PPA Modified - up to 1% polyphosphoric acid + 1 terminal additive(s),4,76-22,20,-,-,-,-,densa,HMA,146-179,-,-,-,-,"23,16","10,95","23,42","57,52",436,146,402,984,1369,N/A,N/,1369,181,N/A,0,181,https://asphaltepd.org/epd/d/E3UD7B/
12.5 (TL-E) 30% SP 21-20039A ,TPC Lakeland ,Unmodified + 1 terminal additive(s),3,58-22,30,-,-,-,-,densa,HMA,138-171,-,-,-,-,"18,70","13,86","23,42","55,98",352,184,402,938,1123,N/A,N/,1123,272,N/A,0,272,https://asphaltepd.org/epd/d/bBUQRd/
12.5 (TL-E) 35% SP 23-22071A ,TPC Lakeland ,Unmodified + 1 terminal additive(s),3,52-28,35,-,-,-,-,densa,HMA,138-171,-,-,-,-,"16,48","10,25","23,42","50,14",309,136,402,847,982,N/A,N/,982,318,N/A,0,318,https://asphaltepd.org/epd/d/GZUdmq/
12.5 (TL-E) 40% SP 22-21153A ,TPC Lakeland ,Unmodified + 1 terminal additive(s),2,52-28,40,-,-,-,-,densa,HMA,138-171,-,-,-,-,"14,82","10,61","23,42","48,85",276,141,402,819,878,N/A,N/,878,363,N/A,0,363,https://asphaltepd.org/epd/d/OPUPZP/
12.5 (TL-E) Virgin SP 21-19256A ,TPC Lakeland ,Unmodified + 1 terminal additive(s),5,67-22,-,-,-,-,-,densa,HMA,138-171,-,-,-,-,"30,33","13,25","23,42","67,00",579,176,402,1157,1860,N/A,N/,1860,0,N/A,0,0,https://asphaltepd.org/epd/d/4RUk3O/
9.5 (TL-C) 20% SP 22-21086A ,TPC Lakeland ,Unmodified + 1 terminal additive(s),4,58-22,20,-,-,-,-,densa,HMA,138-171,-,-,-,-,"26,00","10,96","23,42","60,38",494,146,402,1042,1592,N/A,N/,1592,181,N/A,0,181,https://asphaltepd.org/epd/d/rQUMeo/
9.5 (TL-C) 20% SPM 19-17524B ,TPC Lakeland ,PPA Modified - up to 1% polyphosphoric acid + 1 terminal additive(s),4,76-22,20,-,-,-,-,densa,HMA,146-179,-,-,-,-,"26,69","13,89","23,42","64,00",504,185,402,1091,1592,N/A,N/,1592,181,N/A,0,181,https://asphaltepd.org/epd/d/XZUmGY/
FC 12.5 TL-C / 337 20% RAP (SPM 19-17376B) ,TPC Lakeland ,PPA Modified - up to 1% polyphosphoric acid + 1 terminal additive(s),5,76-22,19,-,-,-,-,densa,HMA,146-179,-,-,-,-,"29,75","17,23","23,42","70,40",563,229,402,1194,1785,N/A,N/,1785,173,N/A,0,173,https://asphaltepd.org/epd/d/mYUbvL/
SP 12.5 TL-C / 334 40% RAP (SP 21-19742A) ,TPC Lakeland ,Unmodified + 1 terminal additive(s),4,58-22,38,-,-,-,-,densa,HMA,138-171,-,-,-,-,"26,27","14,11","23,42","63,80",498,188,402,1088,1622,N/A,N/,1622,347,N/A,0,347,https://asphaltepd.org/epd/d/aRUMl1/
12.5 (TL-E) 20% SPMW 23-21944A ,TPC Plant 1 ,PPA Modified - up to 1% polyphosphoric acid + 1 terminal additive(s),4,76-22,20,-,-,-,-,densa,WMA,118-152,-,-,-,-,"27,39","12,60","21,06","61,04",518,168,363,1048,1637,N/A,N/,1637,181,N/A,0,181,https://asphaltepd.org/epd/d/pMUE2y/
12.5 (TL-E) 30% SPW 23-21939A ,TPC Plant 1 ,Unmodified + 1 terminal additive(s),4,58-22,30,-,-,-,-,densa,WMA,113-146,-,-,-,-,"24,18","12,96","21,06","58,20",458,172,363,993,1480,N/A,N/,1480,272,N/A,0,272,https://asphaltepd.org/epd/d/9JUaod/
12.5 (TL-E) 40% SP 21-19000A ,TPC Plant 1 ,Unmodified + 1 terminal additive(s),3,52-28,40,-,-,-,-,densa,HMA,138-171,-,-,-,-,"18,54","10,24","21,06","49,84",348,136,363,847,1120,N/A,N/,1120,363,N/A,0,363,https://asphaltepd.org/epd/d/YqU3kA/
12.5 TL-C 20% RAP (SPM 14-12648C) ,TPC Plant 1 ,PPA Modified - up to 1% polyphosphoric acid + 1 terminal additive(s),5,76-22,19,-,-,-,-,densa,HMA,146-179,-,-,-,-,"32,68","81,04","21,06","134,78",620,892,363,1875,1971,N/A,N/,1971,172,N/A,0,172,https://asphaltepd.org/epd/d/keUZGD/
12.5 TL-C 30% RAP (SP 21-18997A) ,TPC Plant 1 ,Unmodified + 1 terminal additive(s),5,58-22,28,-,-,-,-,densa,HMA,138-171,-,-,-,-,"31,74","68,59","21,06","121,39",605,756,363,1724,1971,N/A,N/,1971,258,N/A,0,258,https://asphaltepd.org/epd/d/6QUwy4/
19.0 (TL-E) 20% SPM 21-19574A ,TPC Plant 1 ,PPA Modified - up to 1% polyphosphoric acid + 1 terminal additive(s),4,76-22,20,-,-,-,-,densa,HMA,146-179,-,-,-,-,"23,28","14,93","21,06","59,26",438,198,363,1000,1376,N/A,N/,1376,181,N/A,0,181,https://asphaltepd.org/epd/d/j5UMKV/
FC 12.5 (TL-C) 20% SPM 23-22095A ,TPC Plant 1 ,PPA Modified - up to 1% polyphosphoric acid + 1 terminal additive(s),4,76-22,20,-,-,-,-,densa,HMA,146-179,-,-,-,-,"24,45","11,57","21,06","57,08",461,154,363,978,1451,N/A,N/,1451,181,N/A,0,181,https://asphaltepd.org/epd/d/25UL8R/
FC 9.5 (TL-C) 20% SPM 21-18961A ,TPC Plant 1 ,PPA Modified - up to 1% polyphosphoric acid + 1 terminal additive(s),4,76-22,20,-,-,-,-,densa,HMA,146-179,-,-,-,-,"26,80","14,70","21,06","62,55",506,195,363,1065,1599,N/A,N/,1599,181,N/A,0,181,https://asphaltepd.org/epd/d/xPUdvx/
