Repository: VictoriaCavalcanti/Impacto_Asfalto

# Asphalt Impact Research

To help a **Scientific Iniciation in Asphalt Impact**, we development a **Web Scrappy** to collect reserch data from **EDP's (Enviroment Production Declarations)**. The source of EDP's is [Emerald Eco-Label EPD Tool](https://asphaltepd.org), the current application get specific information from all EDP's from all 39 states of United States of America, in total we got data from 1717 EDP's that are writed in tables (matrices) on csv file format, every state have his on csv file.

File: sheets/dados_GA.csv
Mix,Usinas,Tipo Binder,Binder,P.G,RAP,Tipo Binder Additive,Binder Additive,Tipo Mix Additive,Mix Additive,Granulometria,Processo Produtivo,Temperaturas,Teor de cal,Cimento Portland,Recycled Asphalt Shingles,Crusher fines,CO2 - Material,CO2 - Transporte,CO2 - Produção,CO2 - Total,NRPR Fuel - Material,NRPR Fuel - Transporte,NRPR Fuel - Produção,NRPR Fuel - Total,NRPR Mat - Material,NRPR Mat - Transporte,NRPR Mat - Produção,NRPR Mat - Total,SM - Material,SM - Transporte,SM - Produção,SM - Total,URLS
81R-12.5SP-117-25 ,Reeves Garden City ,Unmodified + 1 terminal additive(s)*,4,64-22,35,-,-,Antistrip Agents - Hydrated lime,< 1%,densa,HMA,138-160,-,-,-,-,"36,15","7,09","23,05","66,29",527,94,395,1016,1525,N/A,N/A,1525,318,N/A,0,318,https://asphaltepd.org/epd/d/ZXU95P/
81R-12.5SP-135-25 ,Reeves Garden City ,Unmodified + 1 terminal additive(s)*,4,64-22,35,-,-,-,-,densa,HMA,138-160,-,-,-,-,"24,82","5,40","23,05","53,27",470,72,395,937,1525,N/A,N/A,1525,318,N/A,0,318,https://asphaltepd.org/epd/d/GZUbO6/
28R-12.5SP-159-7 15% ,Mineola Plant 3 ,Unmodified + 1 terminal additive(s)*,5,67-22,15,-,-,Antistrip Agents - Hydrated lime,< 1%,densa,HMA,149-160,-,-,-,-,"45,05","15,07","23,74","83,86",682,200,402,1284,2009,N/A,N/A,2009,136,N/A,0,136,https://asphaltepd.org/epd/d/P5Uk3D/
The Scruggs Co. 28-R12.5SP-227-8 ,Mineola Plant 3 ,Unmodified + 1 terminal additive(s)*,6,67-22,20,-,-,-,-,densa,HMA,152-180,-,-,-,-,"33,55","14,35","23,74","71,65",640,191,402,1233,2083,N/A,N/A,2083,181,N/A,0,181,https://asphaltepd.org/epd/d/QVU6zz/

File: sheets/dados_ID.csv
Mix,Usinas,Tipo Binder,Binder,P.G,RAP,Tipo Binder Additive,Binder Additive,Tipo Mix Additive,Mix Additive,Granulometria,Processo Produtivo,Temperaturas,Teor de cal,Cimento Portland,Recycled Asphalt Shingles,Crusher fines,CO2 - Material,CO2 - Transporte,CO2 - Produção,CO2 - Total,NRPR Fuel - Material,NRPR Fuel - Transporte,NRPR Fuel - Produção,NRPR Fuel - Total,NRPR Mat - Material,NRPR Mat - Transporte,NRPR Mat - Produção,NRPR Mat - Total,SM - Material,SM - Transporte,SM - Produção,SM - Total,URLS
FF0S642 ,Federal Way Asphalt ,5,5,58-28,33,-,-,-,-,densa,HMA,147-151,-,-,-,-,"35,98","0,02","21,26","57,27",662,0,365,1027,1872,N/A,N/A,1872,302,N/A,0,302,https://asphaltepd.org/epd/d/rQUvlk/
FF0S643 ,Federal Way Asphalt ,5,5,64-28,33,-,-,-,-,densa,HMA,158-162,-,-,-,-,"35,96","0,02","21,26","57,24",662,0,365,1027,1871,N/A,N/A,1871,302,N/A,0,302,https://asphaltepd.org/epd/d/gGUQZJ/
FF0S645 ,Federal Way Asphalt ,5,5,64-34,33,-,-,-,-,densa,HMA,153-157,-,-,-,-,"37,22","0,02","21,26","58,50",685,0,365,1050,1939,N/A,N/A,1939,301,N/A,0,301,https://asphaltepd.org/epd/d/OPULQj/
FF0S645 ,Federal Way Asphalt ,5,5,64-34,33,-,-,-,-,densa,HMA,153-157,-,-,-,-,"37,22","0,02","21,26","58,50",685,0,365,1050,1939,N/A,N/A,1939,301,N/A,0,301,https://asphaltepd.org/epd/d/GZUbDD/
FF2S644 ,Federal Way Asphalt ,5,5,64-28,33,-,-,-,-,densa,HMA,158-162,-,-,-,-,"37,13","0,02","21,26","58,41",683,0,365,1048,1935,N/A,N/A,1935,301,N/A,0,301,https://asphaltepd.org/epd/d/XZU9Ey/
FF2S645 ,Federal Way Asphalt ,5,5,70-28,28,-,-,-,-,densa,HMA,159-163,-,-,-,-,"37,27","0,02","21,26","58,55",686,0,365,1051,1939,N/A,N/A,1939,258,N/A,0,258,https://asphaltepd.org/epd/d/XZU9oV/
FF9S540 ,Federal Way Asphalt ,5,5,58-28,42,-,-,-,-,densa,HMA,146-151,-,-,-,-,"35,87","0,02","21,26","57,15",660,0,365,1024,1871,N/A,N/A,1871,379,N/A,0,379,https://asphaltepd.org/epd/d/3JUVDO/
FF9S645 ,Federal Way Asphalt ,5,5,76-28,32,-,-,-,-,densa,HMA,159-163,-,-,-,-,"36,58","0,02","21,26","57,86",673,0,365,1038,1904,N/A,N/A,1904,293,N/A,0,293,https://asphaltepd.org/epd/d/1AU4Vw/
GT0S540 ,Ten Lane Asphalt ,5,5,58-28,48,-,-,-,-,densa,HMA,151-158,-,-,-,-,"34,60","0,02","14,02","48,64",635,0,244,879,1805,N/A,N/A,1805,432,N/A,0,432,https://asphaltepd.org/epd/d/E3UAVb/
GT0S642 ,Ten Lane Asphalt ,5,5,58-28,30,-,-,-,-,densa,HMA,151-158,-,-,-,-,"36,01","0,02","14,02","50,06",663,0,244,907,1872,N/A,N/A,1872,276,N/A,0,276,https://asphaltepd.org/epd/d/9JUOp5/
GT0S643 ,Ten Lane Asphalt ,5,5,64-28,30,-,-,-,-,densa,HMA,158-162,-,-,-,-,"36,01","0,02","14,02","50,06",663,0,244,907,1872,N/A,N/A,1872,276,N/A,0,276,https://asphaltepd.org/epd/d/bBUP2A/
GT0S644 - 221433 ,Ten Lane Asphalt ,4,4,70-28,31,Ingevity Evotherm M1,< 1%,-,-,densa,HMA,158-162,-,-,-,-,"28,97","1,89","14,02","44,88",530,25,244,799,1439,N/A,N/A,1439,279,N/A,0,279,https://asphaltepd.org/epd/d/wRUrKg/
GT1S530 ,Ten Lane Asphalt ,6,6,64-28,28,-,-,-,-,densa,HMA,159-163,-,-,-,-,"39,73","0,03","14,02","53,78",732,0,244,976,2073,N/A,N/A,2073,257,N/A,0,257,https://asphaltepd.org/epd/d/85UXv1/
GT1S644 ,Ten Lane Asphalt ,5,5,76-28,36,-,-,-,-,densa,HMA,159-164,-,-,-,-,"36,19","0,00","14,02","50,21",666,0,244,909,1885,N/A,N/A,1885,327,N/A,0,327,https://asphaltepd.org/epd/d/XZU9LV/
GT1S645 ,Ten Lane Asphalt ,5,5,64-34,36,-,-,-,-,densa,HMA,147-157,-,-,-,-,"36,57","0,02","14,02","50,61",673,0,244,917,1906,N/A,N/A,1906,327,N/A,0,327,https://asphaltepd.org/epd/d/YqUx78/
GT1S646 ,Ten Lane Asphalt ,5,5,64-28,35,-,-,-,-,densa,HMA,159-163,-,-,-,-,"36,27","0,02","14,02","50,31",667,0,244,911,1889,N/A,N/A,1889,319,N/A,0,319,https://asphaltepd.org/epd/d/GZUbZD/
11144200 ,Wyoming Rd Plant ,4,4,58-28,20,-,-,-,-,densa,HMA,142-146,-,-,-,-,"32,25","0,42","14,71","47,39",593,6,256,855,1663,N/A,N/A,1663,182,N/A,0,182,https://asphaltepd.org/epd/d/3JU69R/
11144230 ,Wyoming Rd Plant ,4,4,64-28,18,-,-,-,-,densa,HMA,158-162,-,-,-,-,"31,93","0,47","14,71","47,11",587,6,256,849,1644,N/A,N/A,1644,165,N/A,0,165,https://asphaltepd.org/epd/d/E3UdKG/
11144590 ,Wyoming Rd Plant ,4,4,52-34,29,-,-,-,-,densa,HMA,142-146,-,-,-,-,"28,25","0,39","14,71","43,35",518,5,256,779,1451,N/A,N/A,1451,262,N/A,0,262,https://asphaltepd.org/epd/d/gGU5DR/
11164230 ,Wyoming Rd Plant ,4,4,64-28,17,-,-,-,-,densa,HMA,158-162,-,-,-,-,"31,32","0,47","14,71","46,50",576,6,256,838,1611,N/A,N/A,1611,156,N/A,0,156,https://asphaltepd.org/epd/d/KoUaOw/
11844590 ,Wyoming Rd Plant ,4,4,52-34,29,-,-,-,-,densa,HMA,142-146,-,-,-,-,"28,04","0,49","14,71","43,25",514,7,256,776,1440,N/A,N/A,1440,262,N/A,0,262,https://asphaltepd.org/epd/d/XZUDgL/
11845590 ,Wyoming Rd Plant ,4,4,52-34,29,-,-,-,-,densa,HMA,142-146,-,-,-,-,"32,09","0,62","14,71","47,43",590,8,256,854,1659,N/A,N/A,1659,260,N/A,0,260,https://asphaltepd.org/epd/d/1AU2B8/
11944590 ,Wyoming Rd Plant ,5,5,52-34,28,-,-,-,-,densa,HMA,139-143,-,-,-,-,"32,38","0,63","14,71","47,72",595,8,256,859,1674,N/A,N/A,1674,254,N/A,0,254,https://asphaltepd.org/epd/d/OPUadw/

File: sheets/dados_IL.csv
Mix,Usinas,Tipo Binder,Binder,P.G,RAP,Tipo Binder Additive,Binder Additive,Tipo Mix Additive,Mix Additive,Granulometria,Processo Produtivo,Temperaturas,Teor de cal,Cimento Portland,Recycled Asphalt Shingles,Crusher fines,CO2 - Material,CO2 - Transporte,CO2 - Produção,CO2 - Total,NRPR Fuel - Material,NRPR Fuel - Transporte,NRPR Fuel - Produção,NRPR Fuel - Total,NRPR Mat - Material,NRPR Mat - Transporte,NRPR Mat - Produção,NRPR Mat - Total,SM - Material,SM - Transporte,SM - Produção,SM - Total,URLS
43530 ,Curran Materials DeKalb IL Plant ,SBS modified - 3.5% styrene-butadiene-styrene,5,70-28,13,-,-,-,-,aberta,HMA,143-154,-,-,-,-,"33,83","2,23","21,41","57,47",623,30,367,1020,1744,N/A,N/,1744,119,N/A,0,119,https://asphaltepd.org/epd/d/rQUDyB/
43540 ,Curran Materials DeKalb IL Plant ,Unmodified,3,64-22,26,-,-,-,-,aberta,HMA,146-154,-,-,-,-,"21,12","1,68","21,41","44,21",398,22,367,787,1276,N/A,N/,1276,254,N/A,0,254,https://asphaltepd.org/epd/d/aRUb5o/
43560 ,Curran Materials DeKalb IL Plant ,Unmodified,4,64-22,28,-,-,-,-,densa,HMA,146-154,-,-,-,-,"22,07","1,59","21,41","45,06",416,21,367,804,1339,N/A,N/,1339,277,N/A,0,277,https://asphaltepd.org/epd/d/E3Ud2e/
43580 ,Curran Materials DeKalb IL Plant ,Unmodified,4,58-28,29,-,-,-,-,densa,HMA,146-154,-,-,-,-,"24,91","1,65","21,41","47,97",471,22,367,860,1525,N/A,N/,1525,286,N/A,0,286,https://asphaltepd.org/epd/d/GZUqBM/
44820 ,Curran Materials DeKalb IL Plant ,Unmodified,5,58-28,32,-,-,-,-,densa,HMA,146-154,-,-,-,-,"28,90","1,56","21,41","51,87",548,21,367,936,1785,N/A,N/,1785,319,N/A,0,319,https://asphaltepd.org/epd/d/gGU5Pb/
45040 ,Curran Materials DeKalb IL Plant ,SBS modified - 3.5% styrene-butadiene-styrene,5,70-28,21,-,-,-,-,densa,HMA,146-154,-,-,-,-,"37,94","1,84","21,41","61,18",699,24,367,1091,1971,N/A,N/,1971,191,N/A,0,191,https://asphaltepd.org/epd/d/OPUavp/
45090 ,Curran Materials DeKalb IL Plant ,Unmodified,4,64-22,29,-,-,-,-,aberta,HMA,143-154,-,-,1,-,"24,00","1,65","21,41","47,06",453,22,367,842,1465,N/A,N/,1465,293,N/A,0,293,https://asphaltepd.org/epd/d/KoUa15/
45120 ,Curran Materials DeKalb IL Plant ,Unmodified,4,64-22,28,-,-,-,-,aberta,HMA,143-154,-,-,-,-,"24,93","1,77","21,41","48,11",471,24,367,862,1525,N/A,N/,1525,274,N/A,0,274,https://asphaltepd.org/epd/d/1AU2v6/
45160 ,Curran Materials DeKalb IL Plant ,SBS modified - 3.5% styrene-butadiene-styrene,5,70-28,15,-,-,-,-,aberta,HMA,143-154,-,-,-,-,"37,32","2,17","21,41","60,89",688,29,367,1084,1934,N/A,N/,1934,132,N/A,0,132,https://asphaltepd.org/epd/d/XZUDpR/
45190 ,Curran Materials DeKalb IL Plant ,SBS modified - 3.5% styrene-butadiene-styrene,5,76-22,20,-,-,-,-,aberta,HMA,146-152,-,-,-,-,"33,18","1,87","21,41","56,45",609,25,367,1001,1711,N/A,N/,1711,201,N/A,0,201,https://asphaltepd.org/epd/d/QVU6jy/
121511H ,Thornton ,Unmodified,4,58-28,37,-,-,-,-,Não reportada,HMA,143-163,-,-,-,-,"22,11","0,22","19,66","42,00",418,3,336,756,1350,N/A,N/,1350,332,N/A,0,332,https://asphaltepd.org/epd/d/drU6OO/
122711 ,Thornton ,Unmodified,3,58-28,39,-,-,-,-,Não reportada,HMA,143-163,-,-,-,-,"20,21","0,20","19,66","40,07",381,3,336,719,1227,N/A,N/,1227,351,N/A,0,351,https://asphaltepd.org/epd/d/AKUmYg/
131511H ,Thornton ,Unmodified,4,58-28,34,-,-,-,-,Não reportada,HMA,143-163,-,-,-,-,"22,54","0,23","19,66","42,43",426,3,336,765,1376,N/A,N/,1376,308,N/A,0,308,https://asphaltepd.org/epd/d/vZUGbY/
165455 ,Thornton ,Unmodified,5,70-28,11,-,-,-,-,Não reportada,HMA,143-163,-,-,-,-,"30,10","0,31","19,66","50,07",571,4,336,911,1849,N/A,N/,1849,142,N/A,0,142,https://asphaltepd.org/epd/d/5mUKL8/
221431H ,Thornton ,Unmodified,5,58-28,37,-,-,-,-,Não reportada,HMA,143-163,-,-,-,-,"27,31","0,28","19,66","47,26",519,4,336,858,1689,N/A,N/,1689,332,N/A,0,332,https://asphaltepd.org/epd/d/LDUxrO/
222731 ,Thornton ,Unmodified,4,58-28,38,-,-,-,-,Não reportada,HMA,143-163,-,-,-,-,"23,40","0,25","19,66","43,31",442,3,336,781,1432,N/A,N/,1432,372,N/A,0,372,https://asphaltepd.org/epd/d/xPUwlM/
222732C ,Thornton ,Unmodified,4,58-28,38,-,-,-,-,Não reportada,HMA,143-163,-,-,-,-,"26,15","0,24","19,66","46,05",496,3,336,835,1614,N/A,N/,1614,347,N/A,0,347,https://asphaltepd.org/epd/d/mYUVqQ/
231431H ,Thornton ,Unmodified,5,58-28,31,-,-,-,-,Não reportada,HMA,143-163,-,-,-,-,"28,11","0,29","19,66","48,06",534,4,336,874,1737,N/A,N/,1737,285,N/A,0,285,https://asphaltepd.org/epd/d/QVU7ED/
265365 ,Thornton ,Unmodified,5,70-28,14,-,-,-,-,Não reportada,HMA,143-163,-,-,-,-,"31,77","14,99","19,66","66,42",604,197,336,1137,1960,N/A,N/,1960,161,N/A,0,161,https://asphaltepd.org/epd/d/P5Uwdw/
265445 ,Thornton ,Unmodified,5,70-28,10,-,-,-,-,Não reportada,HMA,143-191,-,-,-,-,"28,11","24,24","19,66","72,02",533,318,336,1187,1718,N/A,N/,1718,128,N/A,0,128,https://asphaltepd.org/epd/d/gGUQ3G/
525665 ,Thornton ,Unmodified,6,70-28,19,-,-,-,-,Não reportada,HMA,143-163,-,-,-,-,"36,98","2,48","19,66","59,12",705,33,336,1073,2302,N/A,N/,2302,204,N/A,0,204,https://asphaltepd.org/epd/d/3JUV86/

File: sheets/dados_IN.csv
Mix,Usinas,Tipo Binder,Binder,P.G,RAP,Tipo Binder Additive,Binder Additive,Tipo Mix Additive,Mix Additive,Granulometria,Processo Produtivo,Temperaturas,Teor de cal,Cimento Portland,Recycled Asphalt Shingles,Crusher fines,CO2 - Material,CO2 - Transporte,CO2 - Produção,CO2 - Total,NRPR Fuel - Material,NRPR Fuel - Transporte,NRPR Fuel - Produção,NRPR Fuel - Total,NRPR Mat - Material,NRPR Mat - Transporte,NRPR Mat - Produção,NRPR Mat - Total,SM - Material,SM - Transporte,SM - Produção,SM - Total,URLS
213324025 ,Ardmore Plant ,Unmodified,5,64-22,27,-,-,-,-,densa,HMA,143-157,-,-,-,-,"30,04","1,20","23,72","54,96",572,16,412,1000,1860,N/A,N/A,1860,245,N/A,0,245,https://asphaltepd.org/epd/d/DdUOae/
3340003-IN ,E&B Paving Indianapolis S. Harding St. ,Unmodified,4,64-22,17,-,-,-,-,densa,HMA,149-157,-,-,-,-,"23,86","0,06","23,48","47,40",453,1,400,853,1451,N/A,N/A,1451,154,N/A,0,154,https://asphaltepd.org/epd/d/DdUGGj/
3340005-IN ,E&B Paving Indianapolis S. Harding St. ,Unmodified,4,64-22,22,-,-,-,-,densa,HMA,149-157,-,-,-,-,"24,38","0,06","23,48","47,92",462,1,400,863,1488,N/A,N/A,1488,200,N/A,0,200,https://asphaltepd.org/epd/d/qmU66A/
3340006-IN ,E&B Paving Indianapolis S. Harding St. ,Unmodified,5,64-22,27,-,-,-,-,densa,HMA,141-157,-,-,-,-,"28,90","0,07","23,48","52,44",550,1,400,950,1785,N/A,N/A,1785,245,N/A,0,245,https://asphaltepd.org/epd/d/keUvvo/
233246007 (3246007-IN) ,E&B Paving Noblesville Stony Creek ,Unmodified,5,64-22,27,-,-,-,-,densa,HMA,141-157,-,-,-,-,"28,34","0,84","20,17","49,35",539,11,345,895,1748,N/A,N/A,1748,245,N/A,0,245,https://asphaltepd.org/epd/d/85UoD9/
233246010 (3246010-IN) ,E&B Paving Noblesville Stony Creek ,Unmodified,5,64-22,18,-,-,-,-,densa,HMA,141-157,-,-,-,-,"30,69","0,31","20,17","51,17",585,4,345,934,1897,N/A,N/A,1897,163,N/A,0,163,https://asphaltepd.org/epd/d/xPUyJB/
12.5mm 30gyr PG64-22 IN4703.0.28.5 ,Dale Plant ,Unmodified,4,64-22,25,-,-,-,-,Não reportada,HMA,138-157,-,-,-,-,"23,38","6,98","21,58","51,94",443,93,372,907,1425,N/A,N/A,1425,225,N/A,0,225,https://asphaltepd.org/epd/d/85U6RJ/
12.5mm 30gyr PG64-22 IN4703.17.5 ,Dale Plant ,Unmodified,5,64-22,16,-,-,-,-,Não reportada,HMA,138-157,-,-,-,-,"29,72","7,89","21,58","59,18",566,105,372,1043,1830,N/A,N/A,1830,143,N/A,0,143,https://asphaltepd.org/epd/d/xPU3q4/
12.5mm 50gyr PG70-22 IN4816.1.19.3 ,Dale Plant ,Unmodified,4,70-22,17,-,-,-,-,Não reportada,HMA,149-163,-,-,2,-,"26,36","11,21","21,58","59,14",500,149,372,1020,1611,N/A,N/A,1611,171,N/A,0,171,https://asphaltepd.org/epd/d/25U9yp/
19mm 30gyr PG64-22 IN4726.15.7 ,Dale Plant ,Unmodified,4,64-22,14,-,-,-,-,Não reportada,HMA,138-157,-,-,-,-,"24,47","7,92","21,58","53,97",464,105,372,942,1488,N/A,N/A,1488,125,N/A,0,125,https://asphaltepd.org/epd/d/BZUol9/
25mm 30gyr PG64-22 IN4753.14.1 ,Dale Plant ,Unmodified,4,64-22,13,-,-,-,-,Não reportada,HMA,138-157,-,-,-,-,"23,17","7,94","21,58","52,69",439,105,372,917,1402,N/A,N/A,1402,116,N/A,0,116,https://asphaltepd.org/epd/d/6QUbmr/
9.5mm 30gyr PG64-22 IN4809.1.29 ,Dale Plant ,Unmodified,4,64-22,25,-,-,-,-,Não reportada,HMA,138-157,-,-,-,-,"23,78","6,98","21,58","52,33",451,93,372,915,1451,N/A,N/A,1451,229,N/A,0,229,https://asphaltepd.org/epd/d/YqU5Xj/

File: sheets/dados_KS.csv
Mix,Usinas,Tipo Binder,Binder,P.G,RAP,Tipo Binder Additive,Binder Additive,Tipo Mix Additive,Mix Additive,Granulometria,Processo Produtivo,Temperaturas,Teor de cal,Cimento Portland,Recycled Asphalt Shingles,Crusher fines,CO2 - Material,CO2 - Transporte,CO2 - Produção,CO2 - Total,NRPR Fuel - Material,NRPR Fuel - Transporte,NRPR Fuel - Produção,NRPR Fuel - Total,NRPR Mat - Material,NRPR Mat - Transporte,NRPR Mat - Produção,NRPR Mat - Total,SM - Material,SM - Transporte,SM - Produção,SM - Total,URLS
BM-2 R25 ,Hutchinson Asphalt Plant ,4,4,64-22,24,-,-,-,-,densa,HMA,138-154,-,-,-,-,"22,25","7,09","28,19","57,53",421,94,484,999,1350,N/A,N/A,1350,219,N/A,0,219,https://asphaltepd.org/epd/d/25UjvG/
SR 12.5A Comm. Gr. Class-A ,Hutchinson Asphalt Plant ,4,4,58-28,24,"Warm Mix Additive - Chemical*, Antistrip Agents - Amidoamines*","< 1%, < 1%",-,-,densa,WMA,127-154,-,-,-,-,"22,25","9,43","28,19","59,87",421,125,484,1030,1351,N/A,N/A,1351,219,N/A,0,219,https://asphaltepd.org/epd/d/E3Uyma/

File: sheets/dados_KY.csv
Mix,Usinas,Tipo Binder,Binder,P.G,RAP,Tipo Binder Additive,Binder Additive,Tipo Mix Additive,Mix Additive,Granulometria,Processo Produtivo,Temperaturas,Teor de cal,Cimento Portland,Recycled Asphalt Shingles,Crusher fines,CO2 - Material,CO2 - Transporte,CO2 - Produção,CO2 - Total,NRPR Fuel - Material,NRPR Fuel - Transporte,NRPR Fuel - Produção,NRPR Fuel - Total,NRPR Mat - Material,NRPR Mat - Transporte,NRPR Mat - Produção,NRPR Mat - Total,SM - Material,SM - Transporte,SM - Produção,SM - Total,URLS
49226 CL3 1.0D w/Rap 64-22 ,Bowen Asphalt Plant ,Unmodified,4,64-22,14,-,-,-,-,densa,WMA,143-157,-,-,-,-,"21,61","0,69","23,68","45,98",409,9,64,482,1302,N/A,N/,1302,127,N/A,0,127,https://asphaltepd.org/epd/d/gGUJZp/
49245 CL2 .75D w/Rap 64-22 ,Bowen Asphalt Plant ,Unmodified,4,64-22,14,-,-,-,-,densa,WMA,143-157,-,-,-,-,"25,04","0,81","23,68","49,53",475,11,64,550,1525,N/A,N/,1525,127,N/A,0,127,https://asphaltepd.org/epd/d/3JUlD7/
49293 CL 2 .38D w/Rap 64-22 ,Bowen Asphalt Plant ,Unmodified,5,64-22,13,-,-,-,-,densa,WMA,143-157,-,-,-,-,"30,76","1,01","23,68","55,45",586,13,64,664,1897,N/A,N/,1897,121,N/A,0,121,https://asphaltepd.org/epd/d/E3UJV8/
12.5MM ,Ashland ,SBS modified - 3.5% styrene-butadiene-styrene,6,76-22,15,-,-,-,-,densa,HMA,149-163,-,-,-,-,"39,37","9,67","19,49","68,53",726,128,338,1192,2046,N/A,N/,2046,136,N/A,0,136,https://asphaltepd.org/epd/d/85Urpv/
12.5MM Intermediate ,Ashland ,Unmodified,5,64-22,20,-,-,-,-,densa,HMA,135-157,-,-,-,-,"28,40","7,10","19,49","54,99",540,94,338,972,1748,N/A,N/,1748,181,N/A,0,181,https://asphaltepd.org/epd/d/BZUyQl/
Cl.2 0.38D ,Ashland ,Unmodified,5,64-22,17,Antistrip Agents - Amidoamines*,< 1%,-,-,densa,HMA,135-157,-,-,-,-,"29,30","6,31","19,49","55,10",558,84,338,980,1805,N/A,N/,1805,154,N/A,0,154,https://asphaltepd.org/epd/d/YqUm99/
Cl.2 0.75D ,Ashland ,Unmodified,4,64-22,20,Antistrip Agents - Amidoamines*,< 1%,-,-,densa,HMA,135-157,-,-,-,-,"21,56","6,34","19,49","47,38",408,84,338,830,1302,N/A,N/,1302,182,N/A,0,182,https://asphaltepd.org/epd/d/keUvae/
Cl.2 1.00D ,Ashland ,Unmodified,3,64-22,17,Antistrip Agents - Amidoamines*,< 1%,-,-,densa,HMA,135-157,-,-,-,-,"18,73","5,67","19,49","43,89",353,75,338,766,1116,N/A,N/,1116,154,N/A,0,154,https://asphaltepd.org/epd/d/DdUG71/
Cl.3 0.38B ,Ashland ,Unmodified,5,64-22,17,Antistrip Agents - Amidoamines*,< 1%,-,-,densa,HMA,135-157,-,-,-,-,"31,02","7,53","19,49","58,04",591,100,338,1029,1916,N/A,N/,1916,154,N/A,0,154,https://asphaltepd.org/epd/d/MmUVlP/
Cl.3 1.00D ,Ashland ,Unmodified,3,64-22,17,Antistrip Agents - Amidoamines*,< 1%,-,-,densa,HMA,135-157,-,-,-,-,"18,44","5,68","19,49","43,61",347,75,338,761,1098,N/A,N/,1098,154,N/A,0,154,https://asphaltepd.org/epd/d/25UbpM/
Cl.4 0.38A ,Ashland ,SBS modified - 3.5% styrene-butadiene-styrene,5,76-22,17,Antistrip Agents - Amidoamines*,< 1%,-,-,densa,HMA,149-163,-,-,-,-,"37,65","8,66","19,49","65,81",694,115,338,1147,1954,N/A,N/,1954,154,N/A,0,154,https://asphaltepd.org/epd/d/xPU5BY/
L&W PG 64-22 ,Ashland ,Unmodified,5,64-22,17,Antistrip Agents - Amidoamines*,< 1%,-,-,densa,HMA,135-157,-,-,-,-,"28,45","6,31","19,49","54,25",541,84,338,963,1749,N/A,N/,1749,154,N/A,0,154,https://asphaltepd.org/epd/d/6QU6LX/
T-1 ,Ashland ,Unmodified,6,64-22,15,-,-,-,-,densa,HMA,135-157,-,-,-,-,"33,60","9,00","19,49","62,09",641,120,338,1099,2083,N/A,N/,2083,136,N/A,0,136,https://asphaltepd.org/epd/d/j5UQed/

File: sheets/dados_LA.csv
Mix,Usinas,Tipo Binder,Binder,P.G,RAP,Tipo Binder Additive,Binder Additive,Tipo Mix Additive,Mix Additive,Granulometria,Processo Produtivo,Temperaturas,Teor de cal,Cimento Portland,Recycled Asphalt Shingles,Crusher fines,CO2 - Material,CO2 - Transporte,CO2 - Produção,CO2 - Total,NRPR Fuel - Material,NRPR Fuel - Transporte,NRPR Fuel - Produção,NRPR Fuel - Total,NRPR Mat - Material,NRPR Mat - Transporte,NRPR Mat - Produção,NRPR Mat - Total,SM - Material,SM - Transporte,SM - Produção,SM - Total,URLS
BCC E0411 ,Baton Rouge Asphalt Plant ,SBS modified - 3.5% styrene-butadiene-styrene,4,70-22,25,Antistrip Agents - Amidoamines*,< 1%,-,-,densa,WMA,132-160,-,-,-,-,"25,71","27,24","24,77","77,71",471,358,412,1240,1311,N/A,N/,1311,227,N/A,0,227,https://asphaltepd.org/epd/d/6QUZy6/
BCC E0415 ,Baton Rouge Asphalt Plant ,SBS modified - 3.5% styrene-butadiene-styrene,3,70-22,25,Antistrip Agents - Amidoamines*,< 1%,-,-,densa,WMA,132-160,-,-,-,-,"24,16","23,43","24,77","72,37",442,308,412,1162,1228,N/A,N/,1228,227,N/A,0,227,https://asphaltepd.org/epd/d/qmUe3j/
BCC E0422 ,Baton Rouge Asphalt Plant ,SBS modified - 3.5% styrene-butadiene-styrene,4,70-22,20,Antistrip Agents - Amidoamines*,< 1%,-,-,densa,WMA,132-160,-,-,-,-,"30,40","26,84","24,77","82,00",558,353,412,1323,1563,N/A,N/,1563,181,N/A,0,181,https://asphaltepd.org/epd/d/DdUx8y/
BCC E0452 ,Baton Rouge Asphalt Plant ,SBS modified - 3.5% styrene-butadiene-styrene,4,76-22,20,Antistrip Agents - Amidoamines*,< 1%,-,-,densa,WMA,132-160,-,-,-,-,"31,09","26,70","24,77","82,56",571,351,412,1334,1600,N/A,N/,1600,181,N/A,0,181,https://asphaltepd.org/epd/d/yeUbwK/
BCC E0495 ,Baton Rouge Asphalt Plant ,Unmodified,4,67-22,25,Antistrip Agents - Amidoamines*,< 1%,-,-,densa,WMA,132-160,-,-,-,-,"23,64","25,29","24,77","73,70",448,332,412,1192,1442,N/A,N/,1442,227,N/A,0,227,https://asphaltepd.org/epd/d/pMUEKg/
BCC B0401 ,Boutte Asphalt Plant ,Unmodified,3,58-28,35,Antistrip Agents - Amidoamines*,< 1%,-,-,densa,WMA,135-163,-,-,-,-,"18,25","36,30","23,46","78,01",343,477,401,1221,1097,N/A,N/,1097,318,N/A,0,318,https://asphaltepd.org/epd/d/MmUBJw/
BCC B0416 ,Boutte Asphalt Plant ,SBS modified - 3.5% styrene-butadiene-styrene,4,70-22,25,Antistrip Agents - Amidoamines*,< 1%,-,-,densa,WMA,135-163,-,-,-,-,"25,71","31,86","23,46","81,03",471,419,401,1290,1311,N/A,N/,1311,227,N/A,0,227,https://asphaltepd.org/epd/d/lyUEOz/
BCC B0422 ,Boutte Asphalt Plant ,SBS modified - 3.5% styrene-butadiene-styrene,4,70-22,20,Antistrip Agents - Amidoamines*,< 1%,-,-,densa,WMA,135-163,-,-,-,-,"30,40","36,53","23,46","90,39",558,480,401,1439,1563,N/A,N/,1563,181,N/A,0,181,https://asphaltepd.org/epd/d/zwULeX/
BCC B0451 ,Boutte Asphalt Plant ,SBS modified - 3.5% styrene-butadiene-styrene,4,76-22,20,Antistrip Agents - Amidoamines*,< 1%,-,-,densa,WMA,135-163,-,-,-,-,"31,77","39,37","23,46","94,60",584,517,401,1502,1637,N/A,N/,1637,181,N/A,0,181,https://asphaltepd.org/epd/d/74Uvlp/
BCC B0490 ,Boutte Asphalt Plant ,Unmodified,4,67-22,25,Antistrip Agents - Amidoamines*,< 1%,-,-,densa,WMA,135-163,-,-,-,-,"23,64","25,78","23,46","72,88",448,339,401,1188,1442,N/A,N/,1442,227,N/A,0,227,https://asphaltepd.org/epd/d/eBUgJK/
BCC F0403 ,Franklinton Asphalt Plant ,Unmodified,3,58-28,35,Antistrip Agents - Amidoamines*,< 1%,-,-,densa,WMA,135-163,-,-,-,-,"18,39","9,08","26,65","54,11",346,120,449,914,1107,N/A,N/,1107,318,N/A,0,318,https://asphaltepd.org/epd/d/bBUPKK/
BCC F0413 ,Franklinton Asphalt Plant ,SBS modified - 3.5% styrene-butadiene-styrene,4,70-22,25,-,-,-,-,densa,WMA,135-163,-,-,-,-,"28,11","2,38","26,65","57,14",515,32,449,996,1441,N/A,N/,1441,227,N/A,0,227,https://asphaltepd.org/epd/d/pMUYOQ/
BCC F0423 ,Franklinton Asphalt Plant ,SBS modified - 3.5% styrene-butadiene-styrene,5,70-22,20,Antistrip Agents - Amidoamines*,< 1%,-,-,densa,WMA,135-163,-,-,-,-,"32,46","1,90","26,65","61,01",597,25,449,1071,1674,N/A,N/,1674,181,N/A,0,181,https://asphaltepd.org/epd/d/9JUO9v/
BCC F0453 ,Franklinton Asphalt Plant ,SBS modified - 3.5% styrene-butadiene-styrene,5,76-22,20,Antistrip Agents - Amidoamines*,< 1%,-,-,densa,WMA,135-163,-,-,-,-,"34,52","13,60","26,65","74,77",635,179,449,1263,1786,N/A,N/,1786,181,N/A,0,181,https://asphaltepd.org/epd/d/YqUxeK/
BCC F0493 ,Franklinton Asphalt Plant ,Unmodified,4,67-22,25,Antistrip Agents - Amidoamines*,< 1%,-,-,densa,WMA,135-163,-,-,-,-,"25,36","1,95","26,65","53,95",481,26,449,956,1553,N/A,N/,1553,227,N/A,0,227,https://asphaltepd.org/epd/d/85UXK3/
Opelousas - Level I - 12.5 mm - 0 RAP - PG70.22 ,PRAIRIE - Opelousas ,SBS modified - 3.5% styrene-butadiene-styrene,5,70-22,-,-,-,Antistrip Agents - Hydrated lime,< 1%,densa,HMA,149-177,-,-,-,-,"38,20","18,41","31,63","88,23",704,245,532,1482,1971,N/A,N/,1971,0,N/A,0,0,https://asphaltepd.org/epd/d/xPUyq6/
Opelousas - Level I - 12.5 mm - 15 RAP - PG 70.22 ,PRAIRIE - Opelousas ,SBS modified - 3.5% styrene-butadiene-styrene,5,70-22,14,-,-,Antistrip Agents - Hydrated lime,< 1%,densa,HMA,149-177,-,-,-,-,"33,25","16,13","31,63","81,00",611,215,532,1358,1711,N/A,N/,1711,124,N/A,0,124,https://asphaltepd.org/epd/d/85UoVq/
Opelousas - Level I - 19.0 mm - 20 RAP - PG 70.22 ,PRAIRIE - Opelousas ,SBS modified - 3.5% styrene-butadiene-styrene,4,70-22,20,-,-,Antistrip Agents - Hydrated lime,< 1%,densa,HMA,149-177,-,-,-,-,"31,81","15,18","31,63","78,62",584,202,532,1319,1637,N/A,N/,1637,181,N/A,0,181,https://asphaltepd.org/epd/d/BZUVx4/
Westlake - Level 1 - 12.5 mm - 15 RAP - PG 70.22 ,PRAIRIE - Westlake ,SBS modified - 3.5% styrene-butadiene-styrene,4,70-22,15,-,-,Antistrip Agents - Hydrated lime,< 1%,densa,HMA,149-177,-,-,-,-,"29,11","50,62","23,54","103,27",534,665,402,1601,1488,N/A,N/,1488,136,N/A,0,136,https://asphaltepd.org/epd/d/GZUqo3/
Westlake - Level I - 19.0 mm - 20 RAP - PG 70.22 ,PRAIRIE - Westlake ,SBS modified - 3.5% styrene-butadiene-styrene,3,70-22,20,-,-,Antistrip Agents - Hydrated lime,< 1%,densa,HMA,149-177,-,-,-,-,"24,95","48,68","23,54","97,17",456,639,402,1497,1265,N/A,N/,1265,181,N/A,0,181,https://asphaltepd.org/epd/d/j5UgyM/

File: sheets/dados_MA.csv
Mix,Usinas,Tipo Binder,Binder,P.G,RAP,Tipo Binder Additive,Binder Additive,Tipo Mix Additive,Mix Additive,Granulometria,Processo Produtivo,Temperaturas,Teor de cal,Cimento Portland,Recycled Asphalt Shingles,Crusher fines,CO2 - Material,CO2 - Transporte,CO2 - Produção,CO2 - Total,NRPR Fuel - Material,NRPR Fuel - Transporte,NRPR Fuel - Produção,NRPR Fuel - Total,NRPR Mat - Material,NRPR Mat - Transporte,NRPR Mat - Produção,NRPR Mat - Total,SM - Material,SM - Transporte,SM - Produção,SM - Total,URLS
460VK-A ,Dracut Drum ,5,5,76-28,-,-,-,Antistrip Agents - Hydrated lime,< 1%,densa,HMA,163-177,-,-,-,-,"47,42","0,82","20,64","68,89",722,11,354,1087,1860,N/A,N/A,1860,0,N/A,0,0,https://asphaltepd.org/epd/d/LDU8xk/
Berm ,Saugus Drum Plant ,5,5,64-28,15,-,-,-,-,densa,HMA,135-163,-,-,-,-,"32,73","2,31","15,09","50,13",621,31,254,905,1971,N/A,N/A,1971,136,N/A,0,136,https://asphaltepd.org/epd/d/bBULB5/
HP-12.5 ,Saugus Drum Plant ,6,6,76-34,10,-,-,-,-,densa,WMA,132-163,-,-,-,-,"42,18","2,99","15,09","60,26",779,40,254,1072,2195,N/A,N/A,2195,91,N/A,0,91,https://asphaltepd.org/epd/d/YqUmbX/
P401 Base Course ,Saugus Drum Plant ,5,5,76-28,19,-,-,Antistrip Agents - Hydrated lime,< 1%,densa,HMA,163-177,-,-,-,-,"46,53","3,19","15,09","64,81",705,42,254,1001,1823,N/A,N/A,1823,172,N/A,0,172,https://asphaltepd.org/epd/d/MmUV4a/
P401 Surface Course ,Saugus Drum Plant ,5,5,76-28,-,-,-,Antistrip Agents - Hydrated lime,< 1%,densa,HMA,163-177,-,-,-,-,"50,17","3,44","15,09","68,71",773,46,254,1073,2009,N/A,N/A,2009,0,N/A,0,0,https://asphaltepd.org/epd/d/REUdo8/
SLC-9.5 ,Saugus Drum Plant ,5,5,64-28,15,-,-,-,-,densa,WMA,132-163,-,-,-,-,"31,55","2,29","15,09","48,94",598,30,254,882,1897,N/A,N/A,1897,136,N/A,0,136,https://asphaltepd.org/epd/d/xPU58Q/
SSC-9.5 ,Saugus Drum Plant ,5,5,64-28,15,-,-,-,-,densa,WMA,132-163,-,-,-,-,"31,55","2,29","15,09","48,94",598,30,254,882,1897,N/A,N/A,1897,136,N/A,0,136,https://asphaltepd.org/epd/d/4RUEze/
SSC-B-9.5-P ,Saugus Drum Plant ,5,5,64-28,15,-,-,-,-,densa,WMA,132-163,-,-,-,-,"35,25","2,77","15,09","53,12",649,37,254,940,1823,N/A,N/A,1823,136,N/A,0,136,https://asphaltepd.org/epd/d/pMU9vg/
SSC-W-9.5 ,Saugus Drum Plant ,8,8,76-28,-,-,-,-,-,densa,HMA,138-177,-,-,-,-,"55,33","3,43","15,09","73,85",1025,46,254,1324,2901,N/A,N/A,2901,0,N/A,0,0,https://asphaltepd.org/epd/d/9JUmlp/
NEPN-12.5-SMA-100G-10%-2023 ,Northfield Plant ,6,6,76-34,9,-,-,"Fibers, natural - Cellulose*",< 1%,other,WMA,168-174,-,-,-,-,"35,71","0,39","25,03","61,12",678,5,90,773,2156,N/A,N/A,2156,85,N/A,0,85,https://asphaltepd.org/epd/d/mYUrby/
NEPN-12.5-SSC-100G-15%-2023 ,Northfield Plant ,5,5,64-28,14,-,-,-,-,densa,HMA,152-157,-,-,-,-,"32,15","0,25","25,03","57,43",609,3,90,703,1934,N/A,N/A,1934,129,N/A,0,129,https://asphaltepd.org/epd/d/wRU366/
12.5mm100gyrPG64-28-5930000 ,PJK Lunenburg MA Asphalt Plant ,6,6,64-28,-,-,-,-,-,other,HMA,121-149,-,-,-,-,"43,65","0,71","19,13","63,49",807,9,330,1146,2269,N/A,N/A,2269,0,N/A,0,0,https://asphaltepd.org/epd/d/6QU6BM/
12.5mm100gyrPG64-286331505.15A ,PJK Lunenburg MA Asphalt Plant ,"5, 0","5, 0",64-28,14,-,-,Warm Mix Additive - Zeolites (aluminosilicates)*,< 1%,other,WMA,121-149,-,-,-,-,"29,83","0,61","19,13","49,57",565,8,330,903,1787,N/A,N/A,1787,130,N/A,0,130,https://asphaltepd.org/epd/d/XZU2Ko/
12.5mm150gyrPG64-28-6331500.15A ,PJK Lunenburg MA Asphalt Plant ,5,5,64-28,14,-,-,Warm Mix Additive - Zeolites (aluminosilicates)*,< 1%,other,WMA,121-149,-,-,-,-,"29,83","0,63","19,13","49,58",565,8,330,903,1787,N/A,N/A,1787,130,N/A,0,130,https://asphaltepd.org/epd/d/aRUdGd/
12.5mm150gyrPG76-22-8130000A ,PJK Lunenburg MA Asphalt Plant ,8,8,76-22,-,-,-,Warm Mix Additive - Zeolites (aluminosilicates)*,< 1%,other,WMA,121-149,-,-,-,-,"48,85","0,90","19,13","68,87",932,12,330,1273,2982,N/A,N/A,2982,0,N/A,0,0,https://asphaltepd.org/epd/d/4RUEXm/
12.5mm75gyrPG64-28-6232500.25A ,PJK Lunenburg MA Asphalt Plant ,5,5,64-28,24,-,-,Warm Mix Additive - Zeolites (aluminosilicates)*,< 1%,other,WMA,121-149,-,-,-,-,"31,49","0,66","19,13","51,27",596,9,330,935,1899,N/A,N/A,1899,215,N/A,0,215,https://asphaltepd.org/epd/d/OPUDAG/
12.5mm75gyrPG64-28-6232505.25A ,PJK Lunenburg MA Asphalt Plant ,5,5,64-28,24,-,-,Warm Mix Additive - Zeolites (aluminosilicates)*,< 1%,other,WMA,121-149,-,-,-,-,"37,26","0,67","19,13","57,05",686,9,330,1025,1936,N/A,N/A,1936,215,N/A,0,215,https://asphaltepd.org/epd/d/LDUdZv/
12.5mm75gyrPG64-285231500.15 ,PJK Lunenburg MA Asphalt Plant ,5,5,64-28,14,-,-,-,-,other,HMA,141-146,-,-,-,-,"31,56","0,65","19,13","51,34",598,9,330,937,1897,N/A,N/A,1897,129,N/A,0,129,https://asphaltepd.org/epd/d/o8UKEL/
12.5mm75gyrPG64-285232500.25 ,PJK Lunenburg MA Asphalt Plant ,5,5,Não reportado,24,-,-,-,-,Não reportada,HMA,121-149,-,-,-,-,"32,05","0,66","19,13","51,83",607,9,330,946,1934,N/A,N/A,1934,215,N/A,0,215,https://asphaltepd.org/epd/d/gGUJ3g/
12.5mm75gyrPG64-286231500.15A ,PJK Lunenburg MA Asphalt Plant ,5,5,64-28,14,-,-,Warm Mix Additive - Zeolites (aluminosilicates)*,< 1%,Não reportada,WMA,121-149,-,-,-,-,"32,18","0,67","19,13","51,97",610,9,330,949,1936,N/A,N/A,1936,129,N/A,0,129,https://asphaltepd.org/epd/d/5mUD9v/
12.5mm75gyrPG64-286231505.15A ,PJK Lunenburg MA Asphalt Plant ,5,5,64-28,14,-,-,Warm Mix Additive - Zeolites (aluminosilicates)*,< 1%,other,WMA,121-149,-,-,-,-,"32,18","0,67","19,13","51,97",610,9,330,949,1936,N/A,N/A,1936,129,N/A,0,129,https://asphaltepd.org/epd/d/V4UPBY/
12.5mm75gyrPG76-22-5230005 ,PJK Lunenburg MA Asphalt Plant ,6,6,76-22,-,-,-,-,-,other,HMA,121-149,-,-,-,-,"34,65","0,67","19,13","54,44",658,9,330,997,2083,N/A,N/A,2083,0,N/A,0,0,https://asphaltepd.org/epd/d/zwUzAD/
19mm100gyrPG64-28-632250.25A ,PJK Lunenburg MA Asphalt Plant ,5,5,64-28,24,-,-,Warm Mix Additive - Zeolites (aluminosilicates)*,< 1%,other,WMA,121-149,-,-,-,-,"33,96","0,62","19,13","53,71",625,8,330,963,1757,N/A,N/A,1757,216,N/A,0,216,https://asphaltepd.org/epd/d/9JUmX1/
19mm100gyrPG64-28-6322500.25A ,PJK Lunenburg MA Asphalt Plant ,5,5,64-28,24,-,-,Warm Mix Additive - Zeolites (aluminosilicates)*,< 1%,other,WMA,121-149,-,-,-,-,"27,96","0,60","19,13","47,69",528,8,330,866,1675,N/A,N/A,1675,216,N/A,0,216,https://asphaltepd.org/epd/d/YqUmGk/
19mm100gyrPG64-28-6322505.25A ,PJK Lunenburg MA Asphalt Plant ,5,5,64-28,24,-,-,Warm Mix Additive - Zeolites (aluminosilicates)*,< 1%,other,WMA,121-149,-,-,-,-,"33,96","0,62","19,13","53,71",625,8,330,963,1757,N/A,N/A,1757,216,N/A,0,216,https://asphaltepd.org/epd/d/xPU5lg/
19mm100gyrPG64-286322505.25A ,PJK Lunenburg MA Asphalt Plant ,5,5,64-28,24,-,-,Warm Mix Additive - Zeolites (aluminosilicates)*,< 1%,other,WMA,121-149,-,-,-,-,"30,90","0,65","19,13","50,68",585,9,330,923,1862,N/A,N/A,1862,216,N/A,0,216,https://asphaltepd.org/epd/d/ZXUEk1/
19mm75gyrPG64-286222500.25A ,PJK Lunenburg MA Asphalt Plant ,4,4,64-28,23,-,-,Warm Mix Additive - Zeolites (aluminosilicates)*,< 1%,Não reportada,WMA,121-149,-,-,-,-,"27,38","0,59","19,13","47,10",517,8,330,855,1638,N/A,N/A,1638,212,N/A,0,212,https://asphaltepd.org/epd/d/qmU6G7/
19mm75gyrPG64-286222505.25A ,PJK Lunenburg MA Asphalt Plant ,5,5,64-28,24,-,-,Warm Mix Additive - Zeolites (aluminosilicates)*,< 1%,other,WMA,121-149,-,-,-,-,"30,90","0,65","19,13","50,68",585,9,330,923,1862,N/A,N/A,1862,216,N/A,0,216,https://asphaltepd.org/epd/d/E3UJwY/
19mm75gyroPG64-285222500.25 ,PJK Lunenburg MA Asphalt Plant ,4,4,64-28,24,-,-,Warm Mix Additive - Zeolites (aluminosilicates)*,< 1%,other,WMA,149-177,-,-,1,-,"27,62","0,55","19,13","47,30",522,7,330,859,1654,N/A,N/A,1654,219,N/A,0,219,https://asphaltepd.org/epd/d/bBULEY/
19mm75gyroPG64-286221510.15.10 ,PJK Lunenburg MA Asphalt Plant ,5,5,64-28,14,-,-,-,-,Não reportada,WMA,121-149,-,-,-,-,"28,17","0,59","19,13","47,89",528,8,330,866,1674,N/A,N/A,1674,217,N/A,0,217,https://asphaltepd.org/epd/d/pMU9BR/
37.5mm100gyrPG64-285302500.25 ,PJK Lunenburg MA Asphalt Plant ,4,4,64-28,24,-,-,-,-,other,HMA,121-149,-,-,-,-,"25,59","0,56","19,13","45,27",483,7,330,820,1525,N/A,N/A,1525,218,N/A,0,218,https://asphaltepd.org/epd/d/QVUJE4/
37.5mm100gyrPG64-286302500.25A ,PJK Lunenburg MA Asphalt Plant ,0,0,64-28,25,-,-,Warm Mix Additive - Zeolites (aluminosilicates)*,< 1%,Não reportada,WMA,121-149,-,-,-,-,"1,50","0,19","19,13","20,82",18,3,330,351,0,N/A,N/A,0,227,N/A,0,227,https://asphaltepd.org/epd/d/AKUvgG/
37.5mm75gyrPG64-285202500.25 ,PJK Lunenburg MA Asphalt Plant ,4,4,64-28,24,-,-,-,-,other,HMA,121-149,-,-,-,-,"25,53","0,56","19,13","45,21",481,7,330,819,1521,N/A,N/A,1521,218,N/A,0,218,https://asphaltepd.org/epd/d/j5UQYz/
37.5mm75gyrPG64-286202500.25A ,PJK Lunenburg MA Asphalt Plant ,4,4,64-28,24,-,-,Warm Mix Additive - Zeolites (aluminosilicates)*,< 1%,Não reportada,WMA,121-149,-,-,-,-,"23,32","0,53","19,13","42,97",439,7,330,776,1381,N/A,N/A,1381,219,N/A,0,219,https://asphaltepd.org/epd/d/wRUMB8/
9.5mm100gyrPG64-28-6341500.15A ,PJK Lunenburg MA Asphalt Plant ,6,6,64-28,14,-,-,Warm Mix Additive - Zeolites (aluminosilicates)*,< 1%,other,WMA,121-149,-,-,-,-,"34,53","0,70","19,13","54,36",655,9,330,994,2085,N/A,N/A,2085,129,N/A,0,129,https://asphaltepd.org/epd/d/85Urlx/
9.5mm100gyrPG64-28-6341505.15A ,PJK Lunenburg MA Asphalt Plant ,6,6,64-28,14,-,-,Warm Mix Additive - Zeolites (aluminosilicates)*,< 1%,other,WMA,121-149,-,-,-,-,"41,48","0,68","19,13","61,29",766,9,330,1104,2159,N/A,N/A,2159,128,N/A,0,128,https://asphaltepd.org/epd/d/BZUyDg/
9.5mm100gyrPG76-28-8140000A ,PJK Lunenburg MA Asphalt Plant ,9,9,76-28,-,-,-,Warm Mix Additive - Zeolites (aluminosilicates)*,< 1%,other,WMA,121-149,-,-,-,-,"61,63","0,99","19,13","81,75",1143,13,330,1486,3243,N/A,N/A,3243,0,N/A,0,0,https://asphaltepd.org/epd/d/j5UQ6z/
9.5mm50gyrPG64-28-6141500.15A ,PJK Lunenburg MA Asphalt Plant ,6,6,64-28,14,-,-,Warm Mix Additive - Zeolites (aluminosilicates)*,< 1%,Não reportada,WMA,121-149,-,-,-,-,"35,71","0,70","19,13","55,53",678,9,330,1017,2159,N/A,N/A,2159,128,N/A,0,128,https://asphaltepd.org/epd/d/vZUzoG/
9.5mm75gyrPG64-28-6241500.15A ,PJK Lunenburg MA Asphalt Plant ,5,5,64-28,14,-,-,Warm Mix Additive - Zeolites (aluminosilicates)*,< 1%,other,WMA,121-149,-,-,-,-,"32,88","0,68","19,13","52,69",624,9,330,962,1981,N/A,N/A,1981,129,N/A,0,129,https://asphaltepd.org/epd/d/drUYOm/
9.5mm75gyrPG64-285241500.15 ,PJK Lunenburg MA Asphalt Plant ,0,0,64-28,15,-,-,-,-,other,HMA,135-141,-,-,-,-,"1,60","0,19","19,13","20,92",21,2,330,353,0,N/A,N/A,0,136,N/A,0,136,https://asphaltepd.org/epd/d/lyU36B/
