Repository: VictoriaCavalcanti/Impacto_Asfalto

# Asphalt Impact Research

To help a **Scientific Iniciation in Asphalt Impact**, we development a **Web Scrappy** to collect reserch data from **EDP's (Enviroment Production Declarations)**. The source of EDP's is [Emerald Eco-Label EPD Tool](https://asphaltepd.org), the current application get specific information from all EDP's from all 39 states of United States of America, in total we got data from 1717 EDP's that are writed in tables (matrices) on csv file format, every state have his on csv file.

File: sheets/dados_MD.csv
Mix,Usinas,Tipo Binder,Binder,P.G,RAP,Tipo Binder Additive,Binder Additive,Tipo Mix Additive,Mix Additive,Granulometria,Processo Produtivo,Temperaturas,Teor de cal,Cimento Portland,Recycled Asphalt Shingles,Crusher fines,CO2 - Material,CO2 - Transporte,CO2 - Produção,CO2 - Total,NRPR Fuel - Material,NRPR Fuel - Transporte,NRPR Fuel - Produção,NRPR Fuel - Total,NRPR Mat - Material,NRPR Mat - Transporte,NRPR Mat - Produção,NRPR Mat - Total,SM - Material,SM - Transporte,SM - Produção,SM - Total,URLS
H187A09A2F04 ,Jessup Asphalt Plant ,5,5,76-22,15,-,-,-,-,densa,HMA,154-171,-,-,-,-,"32,51","9,26","23,63","65,40",598,123,363,1084,1674,N/A,N/A,1674,136,N/A,0,136,https://asphaltepd.org/epd/d/3JUlVA/
H187A09A3F04 ,Jessup Asphalt Plant ,5,5,76-22,15,-,-,-,-,densa,HMA,149-177,-,-,-,-,"32,51","7,28","23,63","63,42",598,97,363,1057,1674,N/A,N/A,1674,136,N/A,0,136,https://asphaltepd.org/epd/d/YqUmEG/
H187A09A4F04 ,Jessup Asphalt Plant ,5,5,76-22,15,-,-,-,-,densa,HMA,149-177,-,-,-,-,"32,51","8,13","23,63","64,26",598,108,363,1069,1674,N/A,N/A,1674,136,N/A,0,136,https://asphaltepd.org/epd/d/xPU5zm/
H187A09B5F01 ,Jessup Asphalt Plant ,6,6,76-22,15,-,-,-,-,aberta,HMA,149-177,-,-,-,5,"42,12","9,61","23,63","75,36",778,128,363,1268,2194,N/A,N/A,2194,136,N/A,0,136,https://asphaltepd.org/epd/d/9JUmAz/
H187A09R4F04 ,Jessup Asphalt Plant ,4,4,76-22,14,-,-,-,-,densa,HMA,154-177,-,-,-,-,"31,83","9,70","23,63","65,15",585,129,363,1077,1637,N/A,N/A,1637,130,N/A,0,130,https://asphaltepd.org/epd/d/OPUPmM/
H187A12A2F05 ,Jessup Asphalt Plant ,4,4,64-22,15,-,-,-,-,densa,HMA,138-160,-,-,-,-,"25,60","5,86","23,63","55,09",486,78,363,927,1562,N/A,N/A,1562,136,N/A,0,136,https://asphaltepd.org/epd/d/QVUJ7K/
H187A12A4C05 ,Jessup Asphalt Plant ,4,4,64-22,15,-,-,-,-,densa,HMA,138-160,-,-,-,-,"25,03","5,93","23,63","54,59",475,79,363,917,1525,N/A,N/A,1525,136,N/A,0,136,https://asphaltepd.org/epd/d/DdUGVZ/
H187A12A4F05 ,Jessup Asphalt Plant ,4,4,76-22,15,-,-,-,-,densa,HMA,152-163,-,-,-,-,"30,45","5,62","23,63","59,70",560,75,363,997,1562,N/A,N/A,1562,136,N/A,0,136,https://asphaltepd.org/epd/d/74U55V/
H187A12B5F06 ,Jessup Asphalt Plant ,6,6,76-22,15,-,-,-,-,aberta,HMA,149-177,-,-,-,4,"41,43","6,50","23,63","71,57",765,86,363,1214,2157,N/A,N/A,2157,136,N/A,0,136,https://asphaltepd.org/epd/d/bBULl9/
H187A12B5F07 ,Jessup Asphalt Plant ,6,6,64-22,15,-,-,-,-,aberta,HMA,143-177,-,-,-,3,"42,12","8,61","23,63","74,36",778,114,363,1255,2194,N/A,N/A,2194,136,N/A,0,136,https://asphaltepd.org/epd/d/pMU97L/
H187A12R2C03 ,Jessup Asphalt Plant ,4,4,64-22,25,-,-,-,-,densa,HMA,143-154,-,-,-,-,"22,07","0,83","23,63","46,53",417,11,363,791,1339,N/A,N/A,1339,227,N/A,0,227,https://asphaltepd.org/epd/d/QVUJbD/
H187A12R2C04 ,Jessup Asphalt Plant ,3,3,64-22,35,-,-,-,-,densa,HMA,138-171,-,-,-,-,"19,67","1,48","23,63","44,79",371,20,363,753,1190,N/A,N/A,1190,318,N/A,0,318,https://asphaltepd.org/epd/d/LDUddO/
H187A12R2C05 ,Jessup Asphalt Plant ,3,3,64-22,35,-,-,-,-,densa,HMA,138-171,-,-,-,-,"19,67","1,48","23,63","44,79",371,20,363,753,1190,N/A,N/A,1190,318,N/A,0,318,https://asphaltepd.org/epd/d/aRUddp/
H187A12R2F01 ,Jessup Asphalt Plant ,4,4,76-22,25,-,-,-,-,densa,HMA,143-177,-,-,-,-,"26,22","2,09","23,63","51,94",480,28,363,870,1339,N/A,N/A,1339,227,N/A,0,227,https://asphaltepd.org/epd/d/mYUrPQ/
H187A12R3C03 ,Jessup Asphalt Plant ,4,4,64-22,24,-,-,-,-,densa,HMA,138-166,-,-,-,-,"21,50","2,05","23,63","47,19",407,27,363,796,1302,N/A,N/A,1302,218,N/A,0,218,https://asphaltepd.org/epd/d/9JUmwj/
H187A12R4C03 ,Jessup Asphalt Plant ,4,4,64-22,24,-,-,-,-,densa,HMA,138-166,-,-,-,-,"21,50","2,36","23,63","47,50",407,31,363,800,1302,N/A,N/A,1302,218,N/A,0,218,https://asphaltepd.org/epd/d/YqUm5E/
H187A19C1C03 ,Jessup Asphalt Plant ,3,3,64-22,12,-,-,-,-,densa,HMA,143-177,-,-,-,-,"17,69","2,01","23,63","43,33",331,27,363,720,1041,N/A,N/A,1041,145,N/A,0,145,https://asphaltepd.org/epd/d/KoUJq8/
H187A19C2C03 ,Jessup Asphalt Plant ,3,3,64-22,11,-,-,-,-,densa,HMA,138-166,-,-,-,-,"19,41","2,32","23,63","45,37",364,31,363,758,1153,N/A,N/A,1153,136,N/A,0,136,https://asphaltepd.org/epd/d/qmU6de/
H187A19C2C04 ,Jessup Asphalt Plant ,3,3,64-22,20,-,-,-,-,densa,HMA,143-177,-,-,-,-,"15,89","2,22","23,63","41,74",296,29,363,688,930,N/A,N/A,930,218,N/A,0,218,https://asphaltepd.org/epd/d/keUvAZ/
H187A19C4C03 ,Jessup Asphalt Plant ,2,2,64-22,12,-,-,-,-,densa,HMA,143-160,-,-,-,-,"15,40","2,19","23,63","41,23",287,29,363,678,893,N/A,N/A,893,145,N/A,0,145,https://asphaltepd.org/epd/d/6QU6ak/
H187A25R2C03 ,Jessup Asphalt Plant ,3,3,64-22,20,-,-,-,-,densa,HMA,143-177,-,-,-,-,"18,12","0,50","23,63","42,25",341,7,363,710,1079,N/A,N/A,1079,181,N/A,0,181,https://asphaltepd.org/epd/d/rQUrXq/
H187A25R4C03 ,Jessup Asphalt Plant ,3,3,64-22,19,-,-,-,-,densa,HMA,143-171,-,-,-,-,"18,13","1,51","23,63","43,27",341,20,363,724,1079,N/A,N/A,1079,172,N/A,0,172,https://asphaltepd.org/epd/d/1AUKrR/
12.5mm SMA ,Massey HMA Plant ,6,6,76-22,9,-,-,"Fibers, natural - Cellulose*",< 1%,aberta,WMA,146-163,-,-,7,-,"43,54","5,22","20,93","69,69",804,69,106,979,2268,N/A,N/A,2268,85,N/A,0,85,https://asphaltepd.org/epd/d/zwU4j/
12.5mm Wearing ,Massey HMA Plant ,3,3,64-22,34,-,-,-,-,densa,WMA,138-157,-,-,-,-,"19,12","3,78","20,93","43,83",360,50,106,515,1153,N/A,N/A,1153,308,N/A,0,308,https://asphaltepd.org/epd/d/P5UKK/
19.0mm Base ,Massey HMA Plant ,3,3,64-22,29,-,-,-,-,densa,WMA,138-157,-,-,-,-,"18,02","4,06","20,93","43,01",339,54,106,498,1079,N/A,N/A,1079,264,N/A,0,264,https://asphaltepd.org/epd/d/QVU3X/
19.0mm Type B ,Massey HMA Plant ,4,4,64-22,21,-,-,-,-,densa,WMA,138-157,-,-,-,-,"23,25","4,45","20,93","48,63",440,59,106,605,1413,N/A,N/A,1413,192,N/A,0,192,https://asphaltepd.org/epd/d/P5Ugvz/
19.0mm Type B ,Massey HMA Plant ,4,4,76-22,10,-,-,-,-,densa,WMA,143-160,-,-,-,-,"31,19","5,18","20,93","57,30",574,69,106,748,1599,N/A,N/A,1599,87,N/A,0,87,https://asphaltepd.org/epd/d/eBU4Vj/
25.0mm Base ,Massey HMA Plant ,3,3,64-22,21,-,-,-,-,densa,WMA,141-157,-,-,-,-,"18,10","4,48","20,93","43,52",341,60,106,506,1079,N/A,N/A,1079,194,N/A,0,194,https://asphaltepd.org/epd/d/85UgL/
9.5mm R & S ,Massey HMA Plant ,3,3,64-22,26,-,-,-,-,densa,WMA,138-157,-,-,-,-,"19,24","4,39","20,93","44,55",361,58,106,525,1153,N/A,N/A,1153,264,N/A,0,264,https://asphaltepd.org/epd/d/3JUk8/
9.5mm Type C ,Massey HMA Plant ,4,4,64-22,27,-,-,-,-,densa,WMA,138-157,-,-,-,-,"26,62","4,53","20,93","52,08",506,60,106,671,1637,N/A,N/A,1637,243,N/A,0,243,https://asphaltepd.org/epd/d/QVUJk1/
9.5mm Type C ,Massey HMA Plant ,5,5,76-22,10,-,-,-,-,densa,WMA,143-160,-,-,-,-,"36,67","5,44","20,93","63,05",676,72,106,854,1897,N/A,N/A,1897,95,N/A,0,95,https://asphaltepd.org/epd/d/74U5Dy/
9.5mm Wearing ,Massey HMA Plant ,4,4,64-22,31,-,-,-,-,densa,WMA,138-157,-,-,-,-,"22,00","4,22","20,93","47,15",416,56,106,577,1339,N/A,N/A,1339,280,N/A,0,280,https://asphaltepd.org/epd/d/mYU9D/
UTBWC ,Massey HMA Plant ,5,5,76-22,-,-,-,"Fibers, natural - Cellulose*",< 1%,other,WMA,143-160,-,-,-,-,"36,75","5,74","20,93","63,42",678,76,106,860,1895,N/A,N/A,1895,0,N/A,0,0,https://asphaltepd.org/epd/d/74UJbR/
12.5mm SMA ,Wye Mills HMA Plant ,6,6,76-22,11,-,-,"Fibers, natural - Cellulose*",< 1%,aberta,WMA,143-163,-,-,6,-,"43,52","9,38","24,74","77,64",804,124,153,1081,2268,N/A,N/A,2268,102,N/A,0,102,https://asphaltepd.org/epd/d/ZXUwvZ/
12.5mm Wearing ,Wye Mills HMA Plant ,3,3,64-22,30,-,-,-,-,densa,WMA,138-157,-,-,-,-,"19,16","6,83","24,74","50,73",361,91,153,604,1153,N/A,N/A,1153,273,N/A,0,273,https://asphaltepd.org/epd/d/1AUjxX/
19.0mm Base ,Wye Mills HMA Plant ,3,3,64-22,30,-,-,-,-,densa,WMA,138-157,-,-,-,-,"18,01","6,83","24,74","49,58",339,91,153,582,1079,N/A,N/A,1079,273,N/A,0,273,https://asphaltepd.org/epd/d/4RUk6L/
9.5mm R & S ,Wye Mills HMA Plant ,3,3,64-22,24,-,-,-,-,densa,WMA,138-157,-,-,-,-,"19,26","9,10","24,74","53,10",361,121,153,635,1153,N/A,N/A,1153,246,N/A,0,246,https://asphaltepd.org/epd/d/5mUvRm/
9.5mm Wearing ,Wye Mills HMA Plant ,4,4,64-22,30,-,-,-,-,densa,WMA,138-157,-,-,-,-,"22,01","8,87","24,74","55,62",416,118,153,687,1339,N/A,N/A,1339,271,N/A,0,271,https://asphaltepd.org/epd/d/vZU5y8/
H186B09R2B57 ,Bladensburg Asphalt Plant ,4,4,58-28,36,-,-,-,-,densa,WMA,107-149,-,-,-,-,"22,40","1,15","14,87","38,43",423,15,256,695,1369,N/A,N/A,1369,329,N/A,0,329,https://asphaltepd.org/epd/d/BZU17/
H186B12R2B57 ,Bladensburg Asphalt Plant ,3,3,58-28,37,-,-,-,-,densa,WMA,107-149,-,-,-,-,"20,23","1,12","14,87","36,22",381,15,256,653,1227,N/A,N/A,1227,333,N/A,0,333,https://asphaltepd.org/epd/d/25Uxw/
H186B19R2B60 19mm ,Bladensburg Asphalt Plant ,3,3,58-28,35,-,-,-,-,densa,WMA,107-149,-,-,-,-,"16,01","3,99","14,87","34,88",300,53,256,609,952,N/A,N/A,952,322,N/A,0,322,https://asphaltepd.org/epd/d/6QUyJ/
H186B25R2B59 25mm ,Bladensburg Asphalt Plant ,2,2,58-28,36,-,-,-,-,densa,WMA,107-149,-,-,-,-,"15,50","1,02","14,87","31,39",290,14,256,560,919,N/A,N/A,919,322,N/A,0,322,https://asphaltepd.org/epd/d/keUGp/
H172A04R1C02 ,Laney Construction Materials 172 ,6,6,64-22,10,-,-,-,-,densa,HMA,149-154,-,-,-,-,"33,08","4,86","25,56","63,50",632,65,294,990,2046,N/A,N/A,2046,91,N/A,0,91,https://asphaltepd.org/epd/d/ZXU7m3/
H172A09R2C07 ,Laney Construction Materials 172 ,4,4,64-22,25,-,-,-,-,densa,HMA,149-154,-,-,-,-,"22,07","3,84","25,56","51,46",417,51,294,762,1339,N/A,N/A,1339,227,N/A,0,227,https://asphaltepd.org/epd/d/GZUqZM/
H172A12R2C07 ,Laney Construction Materials 172 ,3,3,64-22,25,-,-,-,-,densa,HMA,149-154,-,-,-,-,"20,35","3,77","25,56","49,68",384,50,294,728,1227,N/A,N/A,1227,227,N/A,0,227,https://asphaltepd.org/epd/d/4RURAX/
H172A19R2C07 ,Laney Construction Materials 172 ,3,3,64-22,25,-,-,-,-,densa,HMA,149-154,-,-,-,-,"18,64","3,65","25,56","47,84",351,48,294,693,1116,N/A,N/A,1116,227,N/A,0,227,https://asphaltepd.org/epd/d/bBUG2q/
H172A25R2C07 ,Laney Construction Materials 172 ,3,3,64-22,23,-,-,-,-,densa,HMA,149-154,-,-,-,-,"17,52","3,78","25,56","46,85",329,50,294,673,1041,N/A,N/A,1041,209,N/A,0,209,https://asphaltepd.org/epd/d/pMUDlO/

File: sheets/dados_ME.csv
Mix,Usinas,Tipo Binder,Binder,P.G,RAP,Tipo Binder Additive,Binder Additive,Tipo Mix Additive,Mix Additive,Granulometria,Processo Produtivo,Temperaturas,Teor de cal,Cimento Portland,Recycled Asphalt Shingles,Crusher fines,CO2 - Material,CO2 - Transporte,CO2 - Produção,CO2 - Total,NRPR Fuel - Material,NRPR Fuel - Transporte,NRPR Fuel - Produção,NRPR Fuel - Total,NRPR Mat - Material,NRPR Mat - Transporte,NRPR Mat - Produção,NRPR Mat - Total,SM - Material,SM - Transporte,SM - Produção,SM - Total,URLS
NEP-LE21-12CMR ,Lewiston HMA Plant ,PPA Modified - up to 1% polyphosphoric acid,4,64-28,19,-,-,-,-,densa,HMA,135-163,-,-,-,"13, 8","27,40","2,40","21,17","50,97",518,32,366,915,1637,N/A,N/,1637,173,N/A,0,173,https://asphaltepd.org/epd/d/eBU3AX/
119 65gyr PG64-28 LCP 119.20 ,Sidney ,PPA Modified - up to 1% polyphosphoric acid,5,64-28,17,-,-,-,-,densa,HMA,135-163,-,-,-,-,"32,16","1,32","19,73","53,21",608,18,330,956,1934,N/A,N/,1934,181,N/A,0,181,https://asphaltepd.org/epd/d/eBU4mO/
12.5mm 65gyr PG64-22 114.20 ,Sidney ,Unmodified,5,64-22,20,-,-,-,-,densa,HMA,135-163,-,-,-,-,"27,83","3,02","19,73","50,57",529,40,330,900,1711,N/A,N/,1711,181,N/A,0,181,https://asphaltepd.org/epd/d/4RUEV6/
12.5mm 65gyr PG64-28 114.20 ,Sidney ,PPA Modified - up to 1% polyphosphoric acid,5,64-28,20,-,-,-,-,densa,HMA,135-163,-,-,-,-,"28,56","0,44","19,73","48,73",540,6,330,876,1711,N/A,N/,1711,181,N/A,0,181,https://asphaltepd.org/epd/d/AKUv56/
12.5mm 65gyr PG64-28 114.20-1 ,Sidney ,PPA Modified - up to 1% polyphosphoric acid,5,64-28,20,-,-,-,-,densa,HMA,135-163,-,-,-,-,"28,56","2,76","19,73","51,05",540,37,330,907,1711,N/A,N/,1711,181,N/A,0,181,https://asphaltepd.org/epd/d/zwUzlj/
12.5mm 65gyr PG64-28 114.20-1Zy ,Sidney ,PPA Modified - up to 1% polyphosphoric acid + 1 terminal additive(s)*,5,64-28,20,-,-,-,-,densa,HMA,135-163,-,-,-,-,"28,56","2,82","19,73","51,11",540,37,330,908,1711,N/A,N/,1711,181,N/A,0,181,https://asphaltepd.org/epd/d/V4UPaP/
12.5mm 65gyr PG64-28 114.20-2ZyETAs ,Sidney ,SBS modified - 3.5% styrene-butadiene-styrene + 1 terminal additive(s)*,5,64-28,20,-,-,-,-,densa,HMA,141-168,-,-,-,-,"33,14","3,83","19,73","56,69",610,51,330,991,1711,N/A,N/,1711,181,N/A,0,181,https://asphaltepd.org/epd/d/o8UK5X/
12.5mm 65gyr PG64-28 114.20-3ZyETCop ,Sidney ,SBS modified - 3.5% styrene-butadiene-styrene + 1 terminal additive(s)*,5,64-28,20,-,-,-,-,densa,HMA,141-168,-,-,-,-,"33,14","2,27","19,73","55,14",610,30,330,970,1711,N/A,N/,1711,181,N/A,0,181,https://asphaltepd.org/epd/d/REUdqJ/
19.0mm 65gyr PG64-22 112.00 ,Sidney ,Unmodified,5,64-22,-,-,-,-,-,densa,HMA,135-163,-,-,-,-,"30,33","1,48","19,73","51,53",579,20,330,928,1860,N/A,N/,1860,0,N/A,0,0,https://asphaltepd.org/epd/d/1AUKX2/
19.0mm 65gyr PG64-28 112.00 ,Sidney ,PPA Modified - up to 1% polyphosphoric acid,5,64-28,-,-,-,-,-,densa,HMA,135-163,-,-,-,-,"31,12","1,48","19,73","52,33",590,20,330,940,1860,N/A,N/,1860,0,N/A,0,0,https://asphaltepd.org/epd/d/74U5L3/
19.0mm 65gyr PG64-28 112.00 ,Sidney ,PPA Modified - up to 1% polyphosphoric acid,5,64-28,-,-,-,-,-,densa,HMA,135-163,-,-,-,-,"31,12","0,84","19,73","51,69",590,11,330,932,1860,N/A,N/,1860,0,N/A,0,0,https://asphaltepd.org/epd/d/J5Ujy2/
19.0mm 65gyr PG64-28 112.20 ,Sidney ,PPA Modified - up to 1% polyphosphoric acid,4,64-28,20,-,-,-,-,densa,HMA,135-163,-,-,-,-,"25,63","1,65","19,73","47,00",484,22,330,836,1525,N/A,N/,1525,181,N/A,0,181,https://asphaltepd.org/epd/d/wRUMZD/
19.0mm 65gyr PG64-28 112.20. all Sidney ,Sidney ,PPA Modified - up to 1% polyphosphoric acid,4,64-28,20,-,-,-,-,densa,HMA,135-163,-,-,-,-,"25,63","0,57","19,73","45,92",484,8,330,821,1525,N/A,N/,1525,181,N/A,0,181,https://asphaltepd.org/epd/d/drUYMB/
9.5mm 65gyr PG64-22 115.20 ,Sidney ,Unmodified,5,64-22,20,-,-,-,-,densa,HMA,135-163,-,-,-,-,"30,69","1,41","19,73","51,82",585,19,330,934,1897,N/A,N/,1897,181,N/A,0,181,https://asphaltepd.org/epd/d/3JUlR7/
9.5mm 65gyr PG64-28 115.20 ,Sidney ,PPA Modified - up to 1% polyphosphoric acid,5,64-28,20,-,-,-,-,densa,HMA,135-163,-,-,-,-,"31,50","0,76","19,73","51,98",597,10,330,937,1897,N/A,N/,1897,181,N/A,0,181,https://asphaltepd.org/epd/d/vZUzag/
9.5mm 65gyr PG64-28E 115.20 ,Sidney ,SBS modified - 3.5% styrene-butadiene-styrene + 1 terminal additive(s)*,5,64-28,20,-,-,-,-,densa,HMA,141-168,-,-,-,-,"36,58","3,56","19,73","59,86",674,47,330,1051,1897,N/A,N/,1897,181,N/A,0,181,https://asphaltepd.org/epd/d/MmUVQG/

File: sheets/dados_MN.csv
Mix,Usinas,Tipo Binder,Binder,P.G,RAP,Tipo Binder Additive,Binder Additive,Tipo Mix Additive,Mix Additive,Granulometria,Processo Produtivo,Temperaturas,Teor de cal,Cimento Portland,Recycled Asphalt Shingles,Crusher fines,CO2 - Material,CO2 - Transporte,CO2 - Produção,CO2 - Total,NRPR Fuel - Material,NRPR Fuel - Transporte,NRPR Fuel - Produção,NRPR Fuel - Total,NRPR Mat - Material,NRPR Mat - Transporte,NRPR Mat - Produção,NRPR Mat - Total,SM - Material,SM - Transporte,SM - Produção,SM - Total,URLS
SPWEB440(R) 58V-34 ,MPM - UMORE ,SBS modified - 3.5% styrene-butadiene-styrene,5,58-34,12,-,-,-,-,densa,HMA,151-156,-,-,-,-,"33,91","0,28","21,37","55,56",624,4,354,982,1748,N/A,N/A,1748,112,N/A,0,112,https://asphaltepd.org/epd/d/OPUaVe/

File: sheets/dados_MO.csv
Mix,Usinas,Tipo Binder,Binder,P.G,RAP,Tipo Binder Additive,Binder Additive,Tipo Mix Additive,Mix Additive,Granulometria,Processo Produtivo,Temperaturas,Teor de cal,Cimento Portland,Recycled Asphalt Shingles,Crusher fines,CO2 - Material,CO2 - Transporte,CO2 - Produção,CO2 - Total,NRPR Fuel - Material,NRPR Fuel - Transporte,NRPR Fuel - Produção,NRPR Fuel - Total,NRPR Mat - Material,NRPR Mat - Transporte,NRPR Mat - Produção,NRPR Mat - Total,SM - Material,SM - Transporte,SM - Produção,SM - Total,URLS
BB20-16 ,Willard Asphalt ,3,3,64-22,29,-,-,-,-,densa,HMA,138-166,-,-,-,-,"20,31","1,54","20,26","42,11",383,20,350,754,1227,N/A,N/A,1227,263,N/A,0,263,https://asphaltepd.org/epd/d/rQUDgB/
BP12D RAP ,Willard Asphalt ,4,4,64-22,21,-,-,-,-,densa,HMA,138-166,-,-,-,-,"25,53","1,54","20,26","47,34",485,20,350,855,1562,N/A,N/A,1562,191,N/A,0,191,https://asphaltepd.org/epd/d/XZUDLR/
BP2 19-76 ,Willard Asphalt ,4,4,64-22,19,-,-,-,-,Não reportada,HMA,138-166,-,-,-,-,"26,13","1,54","20,26","47,93",496,20,350,867,1599,N/A,N/A,1599,174,N/A,0,174,https://asphaltepd.org/epd/d/3JU62q/
BP2 21-47 ,Willard Asphalt ,4,4,64-22,19,-,-,-,-,densa,HMA,138-166,-,-,-,-,"25,55","1,65","20,26","47,47",485,22,350,857,1562,N/A,N/A,1562,174,N/A,0,174,https://asphaltepd.org/epd/d/1AU2Q6/
MoDOT / Commercial Bituminous Base (PG64-22)  NFM #205-BB222-V ,North Asphalt ,5,5,64-22,-,-,-,-,-,densa,HMA,152-163,-,-,-,-,"28,61","3,37","37,73","69,72",545,45,654,1245,1748,N/A,N/A,1748,0,N/A,0,0,https://asphaltepd.org/epd/d/QVUDVj/
MoDOT / Commercial Bituminous Base (PG64-22)  NFM #205-BB224-R ,North Asphalt ,4,4,58-28,24,-,-,-,-,densa,HMA,150-161,-,-,-,-,"21,50","3,29","37,73","62,53",406,44,654,1105,1302,N/A,N/A,1302,219,N/A,0,219,https://asphaltepd.org/epd/d/LDURYe/
MoDOT / Commercial Bituminous Base (PG64-22) Fiber Reinforcing  NFM #552-BB224-R ,North Asphalt ,4,4,58-28,24,-,-,"Fibers, synthetic - Aramid*",< 1%,densa,HMA,150-161,-,-,-,-,"21,51","3,34","37,73","62,58",407,44,654,1105,1302,N/A,N/A,1302,219,N/A,0,219,https://asphaltepd.org/epd/d/1AUjzz/
MoDOT BP-1 / Commercial C HMA (PG64-22)  NFM #200-BP1225-R ,North Asphalt ,4,4,58-28,24,-,-,-,-,densa,HMA,150-161,-,-,-,-,"23,79","2,93","37,73","64,46",451,39,654,1144,1451,N/A,N/A,1451,218,N/A,0,218,https://asphaltepd.org/epd/d/rQUMZ2/
MoDOT BP-1 / Commercial C HMA (PG64-22)  NFM #200-BP1226-V ,North Asphalt ,5,5,64-22,-,-,-,-,-,densa,HMA,152-163,-,-,-,-,"30,33","2,88","36,57","69,78",579,38,641,1258,1860,N/A,N/A,1860,0,N/A,0,0,https://asphaltepd.org/epd/d/vZU2VE/
MoDOT BP-1 / Commercial C HMA (PG64-22) Fiber Reinforcing NFM #553-BP1225-R ,North Asphalt ,4,4,58-28,24,-,-,"Fibers, synthetic - Aramid*",< 1%,densa,HMA,150-161,-,-,-,-,"23,80","2,98","37,73","64,51",451,40,654,1145,1451,N/A,N/A,1451,218,N/A,0,218,https://asphaltepd.org/epd/d/OPUP9m/
MoDOT BP-2 HMA (PG64-22)  NFM #219-BP2222-R ,North Asphalt ,4,4,58-28,24,-,-,-,-,densa,HMA,150-161,-,-,-,-,"25,50","2,19","37,73","65,43",484,29,654,1168,1562,N/A,N/A,1562,217,N/A,0,217,https://asphaltepd.org/epd/d/LDURYJ/
MoDOT BP-2 HMA (PG64-22)  NFM #219-BP2227-V ,North Asphalt ,5,5,64-22,-,-,-,-,-,densa,HMA,152-163,1,-,-,-,"49,91","3,54","36,57","90,02",701,47,641,1389,1971,N/A,N/A,1971,0,N/A,0,0,https://asphaltepd.org/epd/d/LDUB7P/
MoDOT BP-2 HMA (PG64-22) Fiber Reinforcing NFM #219-BP2222-R ,North Asphalt ,4,4,58-28,24,-,-,"Fibers, synthetic - Aramid*",< 1%,densa,HMA,150-161,-,-,-,-,"25,51","2,24","37,73","65,48",484,30,654,1168,1563,N/A,N/A,1563,217,N/A,0,217,https://asphaltepd.org/epd/d/aRU7BX/
MoDOT Eco-Brawn Premium SP125BSM HMA (PG76-22)  NFM# 551-SP1252027-V ,North Asphalt ,6,6,76-22,-,-,-,"Fibers, natural - Cellulose*",< 1%,aberta,HMA,163-174,9,-,-,-,"157,51","15,35","36,57","209,44",1401,204,641,2246,2380,N/A,N/A,2380,0,N/A,0,0,https://asphaltepd.org/epd/d/drUqV4/
MoDOT SP095B HMA (PG64-22V)  NFM# 233-SP0952216-R ,North Asphalt ,4,4,64-22,24,-,-,-,-,densa,HMA,152-163,-,-,-,-,"27,35","4,98","36,57","68,90",517,66,641,1224,1637,N/A,N/A,1637,217,N/A,0,217,https://asphaltepd.org/epd/d/E3UyR6/
MoDOT SP095BSM HMA (PG64-22V)  NFM# 234-SP095224-V ,North Asphalt ,6,6,64-22,-,-,-,"Fibers, natural - Cellulose*",< 1%,densa,HMA,152-163,5,-,-,-,"98,61","7,94","36,57","143,12",1052,105,641,1798,2417,N/A,N/A,2417,0,N/A,0,0,https://asphaltepd.org/epd/d/mYUbMz/
MoDOT SP095CLP HMA (PG64-22V)  NFM# 298-SP0952243-R ,North Asphalt ,4,4,64-22,24,-,-,-,-,densa,HMA,152-163,0,-,-,-,"33,39","7,94","36,57","77,90",547,105,641,1293,1637,N/A,N/A,1637,217,N/A,0,217,https://asphaltepd.org/epd/d/mYUbP8/
MoDOT SP125B HMA (PG64-22V)  NFM# 264-SP125223-R ,North Asphalt ,4,4,64-22,24,-,-,-,-,densa,HMA,152-163,-,-,-,-,"25,59","7,97","36,57","70,13",483,106,641,1229,1525,N/A,N/A,1525,218,N/A,0,218,https://asphaltepd.org/epd/d/9JUDw9/
MoDOT SP125BSM HMA PG64-22  NFM# 263-SP125225-V ,North Asphalt ,7,7,64-22,-,-,-,"Fibers, natural - Cellulose*",< 1%,aberta,HMA,152-163,5,-,-,-,"98,73","9,24","36,57","144,54",1054,123,641,1818,2425,N/A,N/A,2425,0,N/A,0,0,https://asphaltepd.org/epd/d/QVUD48/
MoDOT SP125C HMA (PG64-22V)  NFM#268-SP125221-R ,North Asphalt ,4,4,64-22,24,-,-,-,-,densa,HMA,152-163,1,-,-,-,"42,53","4,28","36,57","83,38",550,57,641,1248,1451,N/A,N/A,1451,218,N/A,0,218,https://asphaltepd.org/epd/d/P5UERP/
MoDOT SP125CLP HMA (PG64-22H)  NFM# 265-SP1252215-R ,North Asphalt ,4,4,64-22,24,-,-,-,-,densa,HMA,152-163,0,-,-,-,"30,45","7,73","36,57","74,76",490,103,641,1234,1451,N/A,N/A,1451,218,N/A,0,218,https://asphaltepd.org/epd/d/XZUqOb/
MoDOT SP190C HMA (PG64-22H)  NFM# 267-SP1902252-R ,North Asphalt ,4,4,64-22,24,-,-,-,-,densa,HMA,152-163,-,-,-,-,"22,65","4,16","36,57","63,38",426,55,641,1122,1339,N/A,N/A,1339,219,N/A,0,219,https://asphaltepd.org/epd/d/xPUX3Z/
MoDOT UBAWS Type A (PG76-22)  NFM# 202-UBAWS222-V ,North Asphalt ,5,5,76-22,-,-,-,-,-,other,HMA,157-174,-,-,-,-,"38,84","5,16","36,57","80,58",717,69,641,1427,2009,N/A,N/A,2009,0,N/A,0,0,https://asphaltepd.org/epd/d/P5UEpB/
MoDOT UBAWS Type C (PG76-22)  NFM# 208-UBAWS221-V ,North Asphalt ,5,5,76-22,-,-,-,-,-,other,HMA,157-174,3,-,-,-,"79,24","7,67","36,57","123,48",899,102,641,1642,1934,N/A,N/A,1934,0,N/A,0,0,https://asphaltepd.org/epd/d/XZUqVY/
NFM Commercial Curb HMA (PG64-22)  NFM# 210-CURB221-R ,North Asphalt ,5,5,58-28,24,-,-,"Fibers, natural - Cellulose*",< 1%,densa,HMA,150-161,-,-,-,-,"28,44","2,56","37,73","68,74",541,34,654,1230,1753,N/A,N/A,1753,216,N/A,0,216,https://asphaltepd.org/epd/d/mYUYl7/
NFM Commercial Curb HMA (PG64-22)  NFM# 210-CURB222-V ,North Asphalt ,6,6,64-22,-,-,-,"Fibers, natural - Cellulose*",< 1%,densa,HMA,152-163,1,-,-,-,"53,25","2,71","36,57","92,53",767,36,641,1444,2194,N/A,N/A,2194,0,N/A,0,0,https://asphaltepd.org/epd/d/lyUGMA/
NFM Commercial HMA (PG64-22)  NFM# 207-CM221-R ,North Asphalt ,4,4,58-22,24,-,-,-,-,densa,HMA,150-161,-,-,-,-,"24,93","2,19","37,73","64,85",473,29,654,1157,1525,N/A,N/A,1525,218,N/A,0,218,https://asphaltepd.org/epd/d/P5UyXm/
NFM Commercial HMA (PG64-22) Fiber Reinforicing  NFM# 565-CM221-R ,North Asphalt ,4,4,58-28,24,-,-,"Fibers, synthetic - Aramid*",< 1%,densa,HMA,150-161,-,-,-,-,"24,94","2,24","37,73","64,91",473,30,654,1157,1526,N/A,N/A,1526,218,N/A,0,218,https://asphaltepd.org/epd/d/gGUGbx/
NFM Commercial Skim Patch HMA (PG64-22)  NFM# 207-CSP221-R ,North Asphalt ,4,4,58-28,24,-,-,-,-,Não reportada,HMA,150-161,-,-,-,-,"25,50","1,53","37,73","64,76",484,20,654,1159,1562,N/A,N/A,1562,217,N/A,0,217,https://asphaltepd.org/epd/d/E3UDOM/
NFM Eco-Brawn 12.5mm HMA (PG64-22)  NFM# 278-EB191-R ,North Asphalt ,4,4,64-22,19,-,-,-,-,densa,HMA,152-163,-,-,-,-,"26,13","12,41","37,73","76,27",496,165,654,1316,1599,N/A,N/A,1599,174,N/A,0,174,https://asphaltepd.org/epd/d/KoUGV4/
NFM Enviropave Base HMA (PG64-22)  NFM# 215-EPB221-R ,North Asphalt ,4,4,58-28,24,-,-,-,-,densa,HMA,150-161,-,-,-,-,"21,50","3,29","37,73","62,53",406,44,654,1105,1302,N/A,N/A,1302,219,N/A,0,219,https://asphaltepd.org/epd/d/QVUGmQ/
NFM Enviropave Patch HMA (PG64-22)  NFM# 237-EPP221-R ,North Asphalt ,4,4,58-28,24,-,-,-,-,densa,HMA,150-178,-,-,-,-,"24,93","2,19","37,73","64,85",473,29,654,1157,1525,N/A,N/A,1525,218,N/A,0,218,https://asphaltepd.org/epd/d/3JUawv/
NFM Enviropave Surface HMA (PG64-22)  NFM# 238-EPS221-R ,North Asphalt ,4,4,58-28,24,-,-,-,-,densa,HMA,150-161,-,-,-,-,"23,79","2,93","37,73","64,46",451,39,654,1144,1451,N/A,N/A,1451,218,N/A,0,218,https://asphaltepd.org/epd/d/XZUm6P/
NFM Porous Asphalt HMA (PG64-22V)  NFM# 201-PR221-V ,North Asphalt ,6,6,64-22,-,-,-,"Fibers, natural - Cellulose*",< 1%,porous,HMA,152-163,1,-,-,-,"48,72","0,85","36,57","86,15",762,11,641,1414,2231,N/A,N/A,2231,0,N/A,0,0,https://asphaltepd.org/epd/d/zwUK8B/
STL Co. C-Mix HMA (PG64-22)  NFM# 209-BC2203-R ,North Asphalt ,4,4,58-22,24,-,-,-,-,densa,HMA,150-161,-,-,-,-,"23,79","2,97","36,57","63,34",451,39,641,1131,1451,N/A,N/A,1451,218,N/A,0,218,https://asphaltepd.org/epd/d/J5UvYb/
STL Co. C-Mix HMA (PG64-22)  NFM# 209-BC2207-V ,North Asphalt ,5,5,64-22,-,-,-,-,-,densa,HMA,152-163,-,-,-,-,"31,47","3,41","36,57","71,46",601,45,641,1287,1934,N/A,N/A,1934,0,N/A,0,0,https://asphaltepd.org/epd/d/vZU27E/
STL Co. C-Mix HMA (PG64-22) Fiber Reinforcing NFM# 558-BC2203-R ,North Asphalt ,4,4,58-28,24,-,-,"Fibers, synthetic - Aramid*",< 1%,densa,HMA,150-161,-,-,-,-,"23,80","3,02","36,57","63,39",451,40,641,1132,1451,N/A,N/A,1451,218,N/A,0,218,https://asphaltepd.org/epd/d/LDUBzP/
STL Co. D-Mix HMA (PG64-22)  NFM# 217-BD2201-R ,North Asphalt ,4,4,58-28,24,-,-,-,-,densa,HMA,150-161,-,-,-,-,"26,08","2,91","36,57","65,55",495,39,641,1175,1599,N/A,N/A,1599,217,N/A,0,217,https://asphaltepd.org/epd/d/5mUxwZ/
STL Co. D-Mix HMA (PG64-22)  NFM# 217-BD2201-V ,North Asphalt ,6,6,64-22,-,-,-,-,-,densa,HMA,152-163,-,-,-,-,"33,18","2,68","36,57","72,44",634,36,641,1311,2046,N/A,N/A,2046,0,N/A,0,0,https://asphaltepd.org/epd/d/mYUbkz/
STL Co. SP095C HMA (PG64-22V)  NFM# 483-SP0952205-R ,North Asphalt ,5,5,64-22,19,-,-,-,-,densa,HMA,152-163,-,-,-,-,"28,57","3,97","36,57","69,12",540,53,641,1234,1711,N/A,N/A,1711,173,N/A,0,173,https://asphaltepd.org/epd/d/6QUwoD/
STL Co. SP125CLP HMA (PG64-22V)  NFM# 226-SP1252204-R ,North Asphalt ,4,4,64-22,19,-,-,-,-,densa,HMA,152-163,0,-,-,-,"29,91","8,21","36,57","74,70",480,109,641,1230,1413,N/A,N/A,1413,175,N/A,0,175,https://asphaltepd.org/epd/d/DdUOmv/
STL Co. UBAWS Type A (PG64-22V)  NFM# 515-WUBWC2211-V ,North Asphalt ,5,5,64-22,-,-,-,-,-,other,HMA,152-163,-,-,-,-,"33,47","5,13","36,57","75,18",636,68,641,1345,2009,N/A,N/A,2009,0,N/A,0,0,https://asphaltepd.org/epd/d/1AUkd4/
STL Co. UBAWS Type C (PG64-22V)  NFM# 290-WUBWC2230-V ,North Asphalt ,5,5,64-22,-,-,-,-,-,other,HMA,152-163,3,-,-,-,"75,12","7,63","36,57","119,32",843,101,641,1585,2009,N/A,N/A,2009,0,N/A,0,0,https://asphaltepd.org/epd/d/GZUQwq/
STL Co. X-Mix HMA (PG64-22)  NFM# 206-BX2206-R ,North Asphalt ,4,4,58-28,24,-,-,-,-,densa,HMA,150-161,-,-,-,-,"21,50","3,38","36,57","61,46",406,45,641,1092,1302,N/A,N/A,1302,219,N/A,0,219,https://asphaltepd.org/epd/d/aRUMQa/
STL Co. X-Mix HMA (PG64-22)  NFM# 206-BX2209-V ,North Asphalt ,5,5,64-22,-,-,-,-,-,densa,HMA,152-163,-,-,-,-,"28,04","3,62","36,57","68,23",534,48,641,1223,1711,N/A,N/A,1711,0,N/A,0,0,https://asphaltepd.org/epd/d/AKU9w5/

File: sheets/dados_MT.csv
Mix,Usinas,Tipo Binder,Binder,P.G,RAP,Tipo Binder Additive,Binder Additive,Tipo Mix Additive,Mix Additive,Granulometria,Processo Produtivo,Temperaturas,Teor de cal,Cimento Portland,Recycled Asphalt Shingles,Crusher fines,CO2 - Material,CO2 - Transporte,CO2 - Produção,CO2 - Total,NRPR Fuel - Material,NRPR Fuel - Transporte,NRPR Fuel - Produção,NRPR Fuel - Total,NRPR Mat - Material,NRPR Mat - Transporte,NRPR Mat - Produção,NRPR Mat - Total,SM - Material,SM - Transporte,SM - Produção,SM - Total,URLS
MDT Grade S 64-28 20% RAP 1443.1.6428 ,Lake Helena ,6,6,64-28,20,-,-,-,-,open,HMA,154-171,2,-,-,-,"57,16","1,25","28,10","86,50",826,17,478,1321,2392,N/A,N/A,2392,181,N/A,0,181,https://asphaltepd.org/epd/d/lyUE16/
MPW B/C 58-28 30% RAP 1751.2.5828 ,Lake Helena ,4,4,58-28,30,-,-,-,-,open,HMA,154-171,-,-,-,-,"25,33","0,76","28,10","54,18",480,10,478,969,1555,N/A,N/A,1555,272,N/A,0,272,https://asphaltepd.org/epd/d/wRUryz/

File: sheets/dados_NC.csv
Mix,Usinas,Tipo Binder,Binder,P.G,RAP,Tipo Binder Additive,Binder Additive,Tipo Mix Additive,Mix Additive,Granulometria,Processo Produtivo,Temperaturas,Teor de cal,Cimento Portland,Recycled Asphalt Shingles,Crusher fines,CO2 - Material,CO2 - Transporte,CO2 - Produção,CO2 - Total,NRPR Fuel - Material,NRPR Fuel - Transporte,NRPR Fuel - Produção,NRPR Fuel - Total,NRPR Mat - Material,NRPR Mat - Transporte,NRPR Mat - Produção,NRPR Mat - Total,SM - Material,SM - Transporte,SM - Produção,SM - Total,URLS
RB 25.0C 18-0105-151 ,Pomona ,Unmodified,3,64-22,24,Antistrip Agents - Amidoamines*,< 1%,-,-,densa,HMA,129-157,-,-,-,-,"18,08","1,26","20,20","39,53",340,17,349,705,1079,N/A,N/,1079,220,N/A,0,220,https://asphaltepd.org/epd/d/QVUJg8/
RB 25.0C 19-0093-151 ,Pomona ,Unmodified,3,58-28,29,Antistrip Agents - Amidoamines*,< 1%,-,-,densa,HMA,129-157,-,-,-,-,"18,60","1,25","20,20","40,05",350,17,349,715,1116,N/A,N/,1116,264,N/A,0,264,https://asphaltepd.org/epd/d/OPUD7m/
RB 25.0C 20-0147-152 ,Pomona ,Unmodified,3,58-28,39,Antistrip Agents - Amidoamines*,< 1%,-,-,densa,HMA,129-157,-,-,-,-,"16,21","1,81","20,20","38,22",303,24,349,676,967,N/A,N/,967,353,N/A,0,353,https://asphaltepd.org/epd/d/E3UJj6/
RI 19.0C 18-0109-151 ,Pomona ,Unmodified,4,64-22,24,Antistrip Agents - Amidoamines*,< 1%,-,-,densa,HMA,129-157,-,-,-,-,"21,51","1,03","20,20","42,73",407,14,349,769,1302,N/A,N/,1302,219,N/A,0,219,https://asphaltepd.org/epd/d/KoUJXz/
RI 19.0C 19-0094-151 ,Pomona ,Unmodified,4,64-22,29,Antistrip Agents - Amidoamines*,< 1%,-,-,densa,HMA,129-157,-,-,-,-,"21,46","1,25","20,20","42,90",405,17,349,771,1302,N/A,N/,1302,263,N/A,0,263,https://asphaltepd.org/epd/d/XZU2Jb/
RI 19.0C 20-0179-152 ,Pomona ,Unmodified,3,58-28,39,Antistrip Agents - Amidoamines*,< 1%,-,-,densa,HMA,129-157,-,-,-,-,"17,92","1,24","20,20","39,36",336,16,349,702,1079,N/A,N/,1079,352,N/A,0,352,https://asphaltepd.org/epd/d/rQUrBV/
RS 9.5B 19-0072-151 ,Pomona ,Unmodified,5,64-22,28,Antistrip Agents - Amidoamines*,< 1%,-,-,densa,HMA,129-157,-,-,-,-,"32,32","1,23","20,20","53,75",616,16,349,981,2009,N/A,N/,2009,257,N/A,0,257,https://asphaltepd.org/epd/d/1AUK33/
RS 9.5B 20-0146-152 ,Pomona ,Unmodified,5,58-28,41,Antistrip Agents - Amidoamines*,< 1%,-,-,densa,HMA,129-157,-,-,-,-,"27,62","1,22","20,20","49,04",524,16,349,889,1711,N/A,N/,1711,372,N/A,0,372,https://asphaltepd.org/epd/d/OPUD1O/
RS 9.5C 19-0073-151 ,Pomona ,Unmodified,5,64-22,29,Antistrip Agents - Amidoamines*,< 1%,-,-,densa,HMA,129-157,-,-,-,-,"27,75","1,24","20,20","49,19",527,16,349,893,1711,N/A,N/,1711,260,N/A,0,260,https://asphaltepd.org/epd/d/GZUGOy/
RS 9.5C 20-0145-152 ,Pomona ,Unmodified,4,58-28,38,Antistrip Agents - Amidoamines*,< 1%,-,-,densa,HMA,129-157,-,-,-,-,"24,79","1,23","20,20","46,22",470,16,349,835,1525,N/A,N/,1525,348,N/A,0,348,https://asphaltepd.org/epd/d/ZXUE5D/
RB 25.0C 18-0303-152 ,Blythe Construction Arrowood Plant ,Unmodified + 1 terminal additive(s),3,64-22,29,-,-,-,-,densa,HMA,129-157,-,-,-,-,"18,02","1,78","10,36","30,17",339,24,164,527,1079,N/A,N/,1079,264,N/A,0,264,https://asphaltepd.org/epd/d/keUPA2/
RI 19.0C 20-0380-151 ,Blythe Construction Arrowood Plant ,Unmodified + 1 terminal additive(s),3,58-28,39,-,-,-,-,densa,HMA,129-157,-,-,-,-,"17,35","1,30","10,36","29,02",325,17,164,507,1041,N/A,N/,1041,353,N/A,0,353,https://asphaltepd.org/epd/d/6QUDa8/
RS 9.5B 20-0419-151 ,Blythe Construction Arrowood Plant ,Unmodified + 1 terminal additive(s),4,58-28,38,-,-,-,-,densa,HMA,129-157,-,-,-,-,"24,21","1,85","10,36","36,42",458,25,164,647,1488,N/A,N/,1488,348,N/A,0,348,https://asphaltepd.org/epd/d/OPUPvo/
RS 9.5C 20-0420-151 ,Blythe Construction Arrowood Plant ,Unmodified + 1 terminal additive(s),4,58-28,38,-,-,-,-,densa,HMA,129-157,-,-,-,-,"24,21","1,85","10,36","36,42",458,25,164,647,1488,N/A,N/,1488,348,N/A,0,348,https://asphaltepd.org/epd/d/85UMEB/
RS9.5B 19-0290-221 ,Westgate Asphalt Plant ,Unmodified + 1 terminal additive(s),4,64-22,36,-,-,-,-,densa,HMA,135-157,-,-,-,-,"26,52","2,59","18,78","47,89",503,34,326,864,1637,N/A,N/,1637,323,N/A,0,323,https://asphaltepd.org/epd/d/xPUyY2/
RS9.5D ,Westgate Asphalt Plant ,PPA Modified - up to 1% polyphosphoric acid + 1 terminal additive(s),5,76-22,14,-,-,-,-,densa,HMA,163-177,-,-,-,-,"32,15","8,07","18,78","58,99",609,107,326,1042,1934,N/A,N/,1934,130,N/A,0,130,https://asphaltepd.org/epd/d/85Uo9e/
