Repository: VictoriaCavalcanti/Impacto_Asfalto

# Asphalt Impact Research

To help a **Scientific Iniciation in Asphalt Impact**, we development a **Web Scrappy** to collect reserch data from **EDP's (Enviroment Production Declarations)**. The source of EDP's is [Emerald Eco-Label EPD Tool](https://asphaltepd.org), the current application get specific information from all EDP's from all 39 states of United States of America, in total we got data from 1717 EDP's that are writed in tables (matrices) on csv file format, every state have his on csv file.

File: sheets/dados_ND.csv
Mix,Usinas,Tipo Binder,Binder,P.G,RAP,Tipo Binder Additive,Binder Additive,Tipo Mix Additive,Mix Additive,Granulometria,Processo Produtivo,Temperaturas,Teor de cal,Cimento Portland,Recycled Asphalt Shingles,Crusher fines,CO2 - Material,CO2 - Transporte,CO2 - Produção,CO2 - Total,NRPR Fuel - Material,NRPR Fuel - Transporte,NRPR Fuel - Produção,NRPR Fuel - Total,NRPR Mat - Material,NRPR Mat - Transporte,NRPR Mat - Produção,NRPR Mat - Total,SM - Material,SM - Transporte,SM - Produção,SM - Total,URLS
MNDOT 2360 SPWEA240 ,Fargo Plant ,Unmodified,4,58-28,24,-,-,-,-,densa,HMA,149-160,-,-,-,-,"26,13","5,20","19,96","51,29",496,69,331,896,1603,N/A,N/,1603,217,N/A,0,217,https://asphaltepd.org/epd/d/DdUxjG/
MNDOT 2360 SPWEB340 ,Fargo Plant ,Unmodified,4,58-28,14,-,-,-,-,densa,HMA,149-160,-,-,-,-,"26,23","5,75","19,96","51,95",499,76,331,906,1603,N/A,N/,1603,130,N/A,0,130,https://asphaltepd.org/epd/d/yeUb1r/
NDDOT FAA 42 ,Fargo Plant ,Unmodified,5,58-28,19,-,-,-,-,densa,HMA,149-160,-,-,-,-,"28,41","4,99","19,96","53,36",541,66,331,938,1748,N/A,N/,1748,172,N/A,0,172,https://asphaltepd.org/epd/d/keULVP/
NDDOT FAA 42 Virgin ,Fargo Plant ,Unmodified,5,58-28,-,-,-,-,-,densa,HMA,149-160,-,-,-,-,"30,55","6,92","19,96","57,44",583,92,331,1006,1875,N/A,N/,1875,0,N/A,0,0,https://asphaltepd.org/epd/d/REUz7a/
NDDOT FAA 43 ,Fargo Plant ,SBS modified - 3.5% styrene-butadiene-styrene,5,58-34,16,-,-,-,-,densa,HMA,149-166,-,-,-,-,"32,50","4,55","19,96","57,01",598,60,331,989,1674,N/A,N/,1674,141,N/A,0,141,https://asphaltepd.org/epd/d/6QUZVZ/
NDDOT FAA 43 15% RAP ,Fargo Plant ,Unmodified,4,58-28,14,-,-,-,-,densa,HMA,149-160,-,-,-,-,"26,23","4,71","19,96","50,90",499,63,331,892,1603,N/A,N/,1603,130,N/A,0,130,https://asphaltepd.org/epd/d/qmUeQX/
NDDOT FAA 43 Virgin ,Fargo Plant ,SBS modified - 3.5% styrene-butadiene-styrene,5,58-28,-,-,-,-,-,densa,HMA,149-160,-,-,-,-,"35,07","6,19","19,96","61,22",647,82,331,1059,1804,N/A,N/,1804,0,N/A,0,0,https://asphaltepd.org/epd/d/V4U9V8/
NDDOT FAA 43 ,Jamestown Plant ,Unmodified,6,58-28,-,-,-,-,-,densa,HMA,149-163,-,-,-,-,"34,10","6,28","27,18","67,55",652,83,310,1045,2105,N/A,N/,2105,0,N/A,0,0,https://asphaltepd.org/epd/d/o8Uea6/
NDDOT FAA 45 ,Jamestown Plant ,SBS modified - 3.5% styrene-butadiene-styrene,4,58-28,19,-,-,-,-,densa,HMA,149-160,-,-,-,-,"29,23","6,97","27,18","63,38",537,93,310,939,1499,N/A,N/,1499,174,N/A,0,174,https://asphaltepd.org/epd/d/pMUYdk/
NDDOT FAA 45 RAP 10% ,Jamestown Plant ,SBS modified - 3.5% styrene-butadiene-styrene,5,58-34,10,-,-,-,-,densa,HMA,149-160,-,-,-,-,"34,35","7,74","27,18","69,27",633,103,310,1046,1770,N/A,N/,1770,86,N/A,0,86,https://asphaltepd.org/epd/d/9JUO2Z/

File: sheets/dados_NH.csv
Mix,Usinas,Tipo Binder,Binder,P.G,RAP,Tipo Binder Additive,Binder Additive,Tipo Mix Additive,Mix Additive,Granulometria,Processo Produtivo,Temperaturas,Teor de cal,Cimento Portland,Recycled Asphalt Shingles,Crusher fines,CO2 - Material,CO2 - Transporte,CO2 - Produção,CO2 - Total,NRPR Fuel - Material,NRPR Fuel - Transporte,NRPR Fuel - Produção,NRPR Fuel - Total,NRPR Mat - Material,NRPR Mat - Transporte,NRPR Mat - Produção,NRPR Mat - Total,SM - Material,SM - Transporte,SM - Produção,SM - Total,URLS
12.5mm 75gyr PG58-28 124.25 ,Portsmouth ,Unmodified,5,58-28,25,-,-,-,-,densa,HMA,139-163,-,-,-,-,"27,78","1,81","23,51","53,10",528,24,405,957,1711,N/A,N/,1711,227,N/A,0,227,https://asphaltepd.org/epd/d/1AUKpX/
12.5mm 75gyr PG64-22 124.10 ,Portsmouth ,Unmodified,5,64-22,10,-,-,-,-,densa,HMA,139-163,-,-,-,-,"27,94","2,18","23,51","53,63",532,29,405,966,1711,N/A,N/,1711,91,N/A,0,91,https://asphaltepd.org/epd/d/ZXUEbZ/
12.5mm 75gyr PG64-22 124.20 ,Portsmouth ,Unmodified,5,64-22,20,-,-,-,-,densa,HMA,139-163,-,-,-,-,"27,83","1,93","23,51","53,27",529,26,405,960,1711,N/A,N/,1711,181,N/A,0,181,https://asphaltepd.org/epd/d/bBULml/
19.0mm 75gyr PG64-22 122.10 ,Portsmouth ,Unmodified,4,64-22,10,-,-,-,-,densa,HMA,139-163,-,-,-,-,"23,37","2,14","23,51","49,02",443,28,405,877,1413,N/A,N/,1413,91,N/A,0,91,https://asphaltepd.org/epd/d/pMU9Pb/
19.0mm 75gyr PG64-22 122.20 ,Portsmouth ,Unmodified,4,64-22,20,-,-,-,-,densa,HMA,139-163,-,-,-,-,"23,26","1,89","23,51","48,67",441,25,405,871,1413,N/A,N/,1413,181,N/A,0,181,https://asphaltepd.org/epd/d/9JUm1k/
19.0mm fine 50gyr PG64-22 103.10 ,Portsmouth ,Unmodified,5,64-22,10,-,-,-,-,densa,HMA,139-163,-,-,-,-,"27,36","1,85","23,51","52,73",521,25,405,951,1674,N/A,N/,1674,91,N/A,0,91,https://asphaltepd.org/epd/d/YqUmDw/
19.0mm fine 50gyr PG64-28 103.20 ,Portsmouth ,PPA Modified - up to 1% polyphosphoric acid,5,64-28,20,-,-,-,-,densa,HMA,151-157,-,-,-,-,"27,98","1,93","23,51","53,42",529,26,405,960,1674,N/A,N/,1674,181,N/A,0,181,https://asphaltepd.org/epd/d/xPU5oL/
9.5mm 75gyr PG58-28 125.20 ,Portsmouth ,Unmodified,5,58-28,20,-,-,-,-,densa,HMA,139-163,-,-,-,-,"31,83","1,95","23,51","57,29",607,26,405,1038,1971,N/A,N/,1971,181,N/A,0,181,https://asphaltepd.org/epd/d/3JUlLp/
9.5mm 75gyr PG58-28 125.25 ,Portsmouth ,Unmodified,5,58-28,25,-,-,-,-,densa,HMA,139-163,-,-,-,-,"30,63","1,24","23,51","55,38",584,16,405,1005,1897,N/A,N/,1897,227,N/A,0,227,https://asphaltepd.org/epd/d/P5Ug9A/
9.5mm 75gyr PG64-22 125.10 ,Portsmouth ,Unmodified,6,64-22,10,-,-,-,-,densa,HMA,139-163,-,-,-,-,"34,79","2,19","23,51","60,50",665,29,405,1099,2157,N/A,N/,2157,91,N/A,0,91,https://asphaltepd.org/epd/d/KoUJY8/
9.5mm 75gyr PG64-22 125.20 ,Portsmouth ,Unmodified,6,64-22,20,-,-,-,-,densa,HMA,139-163,-,-,-,-,"34,69","1,96","23,51","60,16",662,26,405,1094,2157,N/A,N/,2157,181,N/A,0,181,https://asphaltepd.org/epd/d/1AUK17/
9.5mm 75gyr PG76-28 285.20 ,Portsmouth ,SBS modified - 3.5% styrene-butadiene-styrene,5,76-28,20,-,-,-,-,densa,HMA,168-174,-,-,-,-,"37,95","3,10","23,51","64,56",699,41,405,1146,1971,N/A,N/,1971,181,N/A,0,181,https://asphaltepd.org/epd/d/QVUJqX/
12.5mm 65gyr PG70-28 114.20 ,West Lebanon ,SBS modified - 3.5% styrene-butadiene-styrene,4,70-28,20,-,-,-,-,densa,HMA,154-176,-,-,-,-,"30,39","0,69","18,23","49,31",558,9,315,883,1562,N/A,N/,1562,181,N/A,0,181,https://asphaltepd.org/epd/d/J5UjxK/
12.5mm 75gyr PG58-28 124.20 ,West Lebanon ,Unmodified,4,58-28,20,-,-,-,-,densa,HMA,139-161,-,-,-,-,"25,55","0,95","18,23","44,73",485,13,315,813,1562,N/A,N/,1562,181,N/A,0,181,https://asphaltepd.org/epd/d/drUYJA/
12.5mm 80gyr PG70-28 134.20 ,West Lebanon ,SBS modified - 3.5% styrene-butadiene-styrene,4,70-28,20,-,-,-,-,densa,HMA,154-176,-,-,-,-,"30,39","0,69","18,23","49,31",558,9,315,883,1562,N/A,N/,1562,181,N/A,0,181,https://asphaltepd.org/epd/d/vZUzPZ/
19.0mm 65gyr PG70-28 112.20 ,West Lebanon ,SBS modified - 3.5% styrene-butadiene-styrene,4,70-28,20,-,-,-,-,densa,HMA,154-176,-,-,-,-,"25,59","0,57","18,23","44,39",469,8,315,791,1302,N/A,N/,1302,181,N/A,0,181,https://asphaltepd.org/epd/d/74U5BD/
19.0mm 75gyr PG58-28 122.20 ,West Lebanon ,Unmodified,3,58-28,20,-,-,-,-,densa,HMA,139-161,-,-,-,-,"20,98","0,77","18,23","39,98",396,10,315,722,1265,N/A,N/,1265,181,N/A,0,181,https://asphaltepd.org/epd/d/eBU4Me/
19.0mm Fine 75gyr PG58-28 123.20 ,West Lebanon ,Unmodified,4,58-28,20,-,-,-,-,densa,HMA,139-161,-,-,-,-,"22,69","0,84","18,23","41,76",430,11,315,756,1376,N/A,N/,1376,181,N/A,0,181,https://asphaltepd.org/epd/d/wRUM3a/
9.5mm 65gyr PG58-28 115.20 ,West Lebanon ,Unmodified,5,58-28,20,-,-,-,-,densa,HMA,139-161,-,-,-,-,"28,97","1,49","18,23","48,70",552,20,315,887,1785,N/A,N/,1785,181,N/A,0,181,https://asphaltepd.org/epd/d/V4UP3L/
9.5mm 65gyr PG70-28 ,West Lebanon ,SBS modified - 3.5% styrene-butadiene-styrene,5,70-28,20,-,-,-,-,densa,HMA,153-175,-,-,-,-,"33,83","1,23","18,23","53,29",622,16,315,954,1748,N/A,N/,1748,181,N/A,0,181,https://asphaltepd.org/epd/d/o8UKwP/
9.5mm 65gyr PG70-28 115.20 ,West Lebanon ,SBS modified - 3.5% styrene-butadiene-styrene,5,70-28,20,-,-,-,-,densa,HMA,154-176,-,-,-,-,"33,83","0,77","18,23","52,83",622,10,315,948,1748,N/A,N/,1748,181,N/A,0,181,https://asphaltepd.org/epd/d/AKUv4e/
9.5mm 75gyr PG58-28 125.20 ,West Lebanon ,Unmodified,5,58-28,20,-,-,-,-,densa,HMA,139-161,-,-,-,-,"30,12","1,13","18,23","49,48",574,15,315,904,1860,N/A,N/,1860,181,N/A,0,181,https://asphaltepd.org/epd/d/MmUVbQ/
9.5mm 80gyr PG70-28 135.20 ,West Lebanon ,SBS modified - 3.5% styrene-butadiene-styrene,5,70-28,20,-,-,-,-,densa,HMA,154-176,-,-,-,-,"33,83","0,77","18,23","52,83",622,10,315,948,1748,N/A,N/,1748,181,N/A,0,181,https://asphaltepd.org/epd/d/REUdxE/
9.5mm Fine 50gyr PG58-28 106.20 ,West Lebanon ,Unmodified,6,58-28,20,-,-,-,-,densa,HMA,139-161,-,-,-,-,"34,12","1,29","18,23","53,64",651,17,315,984,2120,N/A,N/,2120,181,N/A,0,181,https://asphaltepd.org/epd/d/zwUz9R/
BWC Type C VT PG70-28 249.00 ,West Lebanon ,SBS modified - 3.5% styrene-butadiene-styrene,5,70-28,-,-,-,-,-,open,HMA,154-176,-,-,-,-,"34,72","1,69","18,23","54,65",640,22,315,978,1785,N/A,N/,1785,0,N/A,0,0,https://asphaltepd.org/epd/d/lyU3rd/

File: sheets/dados_NJ.csv
Mix,Usinas,Tipo Binder,Binder,P.G,RAP,Tipo Binder Additive,Binder Additive,Tipo Mix Additive,Mix Additive,Granulometria,Processo Produtivo,Temperaturas,Teor de cal,Cimento Portland,Recycled Asphalt Shingles,Crusher fines,CO2 - Material,CO2 - Transporte,CO2 - Produção,CO2 - Total,NRPR Fuel - Material,NRPR Fuel - Transporte,NRPR Fuel - Produção,NRPR Fuel - Total,NRPR Mat - Material,NRPR Mat - Transporte,NRPR Mat - Produção,NRPR Mat - Total,SM - Material,SM - Transporte,SM - Produção,SM - Total,URLS
Mix 2 ,Braenstone of Sparta ,5,5,82-22,-,-,-,-,-,densa,HMA,157-171,-,-,-,-,"35,41","1,50","20,97","57,88",653,20,362,1035,1823,N/A,N/A,1823,0,N/A,0,0,https://asphaltepd.org/epd/d/keUZV/
Mix 3 ,Braenstone of Sparta ,5,5,64-22,10,-,-,-,-,densa,HMA,135-163,-,-,-,-,"32,51","0,87","20,97","54,34",620,12,362,994,2009,N/A,N/A,2009,91,N/A,0,91,https://asphaltepd.org/epd/d/keUwg/
Plant Mix Macadam ,Braenstone of Sparta ,3,3,64-22,10,-,-,-,-,porous,HMA,135-163,-,-,-,-,"17,08","0,46","20,97","38,50",321,6,362,690,1004,N/A,N/A,1004,93,N/A,0,93,https://asphaltepd.org/epd/d/qmU4B/
Plant Mix Macadam ,Stone Industries Inc ,2,2,64-22,10,-,-,-,-,porous,HMA,135-163,-,-,-,-,"15,65","0,14","16,72","32,51",294,2,286,581,911,N/A,N/A,911,93,N/A,0,93,https://asphaltepd.org/epd/d/74UvyV/
I-2A/Mix 1 ,BOUND BROOK (BATCH) ASPHALT PLANT ,4,4,64-22,-,-,-,-,-,densa,HMA,135-163,-,-,-,-,"26,90","0,59","25,00","52,49",512,8,441,961,1637,N/A,N/A,1637,0,N/A,0,0,https://asphaltepd.org/epd/d/QVUDZJ/
Plant Mix Macadam ,BOUND BROOK (BATCH) ASPHALT PLANT ,3,3,64-22,-,-,-,-,-,aberta,HMA,135-163,-,-,-,-,"17,76","0,44","25,00","43,20",335,6,441,782,1041,N/A,N/A,1041,0,N/A,0,0,https://asphaltepd.org/epd/d/aRUM4V/
I-4A/Mix 2 ,BOUND BROOK (DRUM) ASPHALT PLANT ,5,5,64-22,-,-,-,-,-,densa,HMA,135-163,-,-,-,-,"29,75","0,63","14,99","45,37",568,8,260,836,1823,N/A,N/A,1823,0,N/A,0,0,https://asphaltepd.org/epd/d/P5UEGR/
I-4A/Mix 2 76/22 ,BOUND BROOK (DRUM) ASPHALT PLANT ,5,5,76-22,-,-,-,Warm Mix Additive - Hybrid technologies*,< 1%,densa,HMA,152-168,-,-,-,-,"36,29","0,69","14,99","51,96",669,9,260,939,1870,N/A,N/A,1870,0,N/A,0,0,https://asphaltepd.org/epd/d/keUPw5/
PA-5/Mix 3 WMA ,BOUND BROOK (DRUM) ASPHALT PLANT ,5,5,64-22,-,-,-,Warm Mix Additive - Hybrid technologies*,< 1%,densa,WMA,135-143,-,-,1,-,"29,60","0,67","14,99","45,26",565,9,260,834,1813,N/A,N/A,1813,0,N/A,0,0,https://asphaltepd.org/epd/d/BZU4E9/
PA-5/Mix 3/PA I-4 ,BOUND BROOK (DRUM) ASPHALT PLANT ,5,5,Não reportado,-,-,-,-,-,Não reportada,HMA,135-163,-,-,1,-,"32,35","0,67","14,99","48,00",618,9,260,887,1991,N/A,N/A,1991,0,N/A,0,0,https://asphaltepd.org/epd/d/xPUX74/
Plant Mix Macadam ,BOUND BROOK (DRUM) ASPHALT PLANT ,3,3,64-22,-,-,-,-,-,aberta,HMA,135-163,-,-,-,-,"17,76","0,44","14,99","33,19",335,6,260,601,1041,N/A,N/A,1041,0,N/A,0,0,https://asphaltepd.org/epd/d/pMU5rG/
12.5 SMA with Fiber ,Earle Jackson ,6,6,76-22,-,-,-,"Fibers, natural - Cellulose*",< 1%,aberta,HMA,152-163,8,-,-,-,"144,85","8,29","17,55","170,68",1331,110,309,1750,2350,N/A,N/A,2350,0,N/A,0,0,https://asphaltepd.org/epd/d/rQUo2D/
12.5M64 (Intermediate) ,Earle Jackson ,4,4,64-22,25,-,-,-,-,densa,HMA,152-157,-,-,-,-,"23,21","4,95","17,55","45,70",440,66,309,815,1413,N/A,N/A,1413,227,N/A,0,227,https://asphaltepd.org/epd/d/1AUkO1/
12.5M64 (Surface) ,Earle Jackson ,4,4,64-22,15,-,-,-,-,densa,HMA,152-157,-,-,-,-,"26,17","5,61","17,55","49,32",497,74,309,881,1599,N/A,N/A,1599,136,N/A,0,136,https://asphaltepd.org/epd/d/rQUo2X/
12.5ME ,Earle Jackson ,4,4,76-22,15,-,-,-,-,densa,HMA,157-163,-,-,-,-,"31,13","5,61","17,55","54,28",572,74,309,956,1599,N/A,N/A,1599,136,N/A,0,136,https://asphaltepd.org/epd/d/P5UEZ5/
12.5ME HRAP ,Earle Jackson ,3,3,76-22,41,Recycling Agents - Vegetable oil-based products*,< 1%,-,-,densa,HMA,152-163,-,-,-,-,"21,95","3,81","17,55","43,31",400,51,309,760,1117,N/A,N/A,1117,372,N/A,0,372,https://asphaltepd.org/epd/d/AKU9yb/
19M64 ,Earle Jackson ,4,4,64-22,25,-,-,-,-,densa,HMA,149-154,-,-,-,-,"22,07","4,97","17,55","44,58",417,66,309,793,1339,N/A,N/A,1339,227,N/A,0,227,https://asphaltepd.org/epd/d/KoUZ81/
19ME ,Earle Jackson ,4,4,76-22,25,-,-,-,-,densa,HMA,157-163,-,-,-,-,"26,22","4,96","17,55","48,72",480,66,309,855,1339,N/A,N/A,1339,227,N/A,0,227,https://asphaltepd.org/epd/d/OPU86R/
25M64 ,Earle Jackson ,3,3,64-22,25,-,-,-,-,densa,HMA,149-154,-,-,-,-,"18,07","4,92","17,55","40,54",340,65,309,715,1079,N/A,N/A,1079,227,N/A,0,227,https://asphaltepd.org/epd/d/3JU3yD/
9.5M64 ,Earle Jackson ,6,6,64-22,15,-,-,-,-,densa,HMA,152-157,-,-,-,-,"34,17","6,93","17,55","58,65",652,92,309,1054,2120,N/A,N/A,2120,136,N/A,0,136,https://asphaltepd.org/epd/d/aRUM3Q/
9.5ME ,Earle Jackson ,6,6,76-22,15,-,-,-,-,densa,HMA,152-163,-,-,-,-,"40,75","6,91","17,55","65,21",752,92,309,1153,2120,N/A,N/A,2120,136,N/A,0,136,https://asphaltepd.org/epd/d/OPU86E/
HPTO ,Earle Jackson ,7,7,76-22,-,-,-,-,-,densa,HMA,157-163,3,-,-,-,"90,78","9,00","17,55","117,32",1135,119,309,1564,2641,N/A,N/A,2641,0,N/A,0,0,https://asphaltepd.org/epd/d/QVUDdO/
"19 M 64, 15% RAP ",Mt. Hope Asphalt ,4,4,64-22,15,-,-,-,-,densa,HMA,146-163,-,-,-,-,"25,60","0,49","17,59","43,68",486,7,303,796,1562,N/A,N/A,1562,136,N/A,0,136,https://asphaltepd.org/epd/d/keU1ek/
"19 M 64, 20% RAP ",Mt. Hope Asphalt ,4,4,64-22,20,-,-,-,-,densa,HMA,146-163,-,-,-,-,"23,83","0,47","17,59","41,89",452,6,303,761,1451,N/A,N/A,1451,181,N/A,0,181,https://asphaltepd.org/epd/d/DdUVrY/
19 M64 40% ,Mt. Hope Asphalt ,3,3,64-22,40,-,-,-,-,densa,HMA,146-163,-,-,-,-,"17,91","0,40","17,59","35,90",336,5,303,644,1079,N/A,N/A,1079,363,N/A,0,363,https://asphaltepd.org/epd/d/25Ub4j/
9.5 M 64 15% RAP ,Mt. Hope Asphalt ,5,5,64-22,15,-,-,-,-,densa,HMA,146-163,-,-,-,-,"27,31","0,52","17,59","45,43",520,7,303,829,1674,N/A,N/A,1674,136,N/A,0,136,https://asphaltepd.org/epd/d/4RURmK/
9.5 M 64 40% RAP (R) ,Mt. Hope Asphalt ,3,3,64-22,40,-,-,-,-,densa,HMA,146-163,-,-,-,-,"19,62","0,46","17,59","37,67",369,6,303,678,1190,N/A,N/A,1190,363,N/A,0,363,https://asphaltepd.org/epd/d/YqUz8y/
9.5 OGFC Fibers 64E  (PANYNJ Asphalt Concrete Drainage Mix) ,Mt. Hope Asphalt ,6,6,76-22,-,-,-,"Fibers, natural - Cellulose*",< 1%,open,HMA,149-168,-,-,-,-,"43,78","1,69","17,59","63,07",809,22,303,1135,2276,N/A,N/A,2276,0,N/A,0,0,https://asphaltepd.org/epd/d/gGUXQd/
9.5 OGFC Fibers 64E  (PANYNJ Asphalt Concrete Drainage Mix) ,Mt. Hope Asphalt ,6,6,76-22,-,-,-,"Fibers, natural - Cellulose*",< 1%,open,HMA,149-168,-,-,-,-,"43,78","1,69","17,59","63,07",809,22,303,1135,2276,N/A,N/A,2276,0,N/A,0,0,https://asphaltepd.org/epd/d/XZUD6V/
9.5 OGFC Fibers 64E  (PANYNJ Asphalt Concrete Drainage Mix) ,Mt. Hope Asphalt ,6,6,76-22,-,-,-,"Fibers, natural - Cellulose*",< 1%,open,HMA,149-168,-,-,-,-,"43,78","1,69","17,59","63,07",809,22,303,1135,2276,N/A,N/A,2276,0,N/A,0,0,https://asphaltepd.org/epd/d/rQUDZk/
9.5 OGFC Fibers 64E  (PANYNJ Asphalt Concrete Drainage Mix) ,Mt. Hope Asphalt ,6,6,76-22,-,-,-,"Fibers, natural - Cellulose*",< 1%,open,HMA,149-168,-,-,-,-,"43,78","1,69","17,59","63,07",809,22,303,1135,2276,N/A,N/A,2276,0,N/A,0,0,https://asphaltepd.org/epd/d/1AU2zw/
I-2A 25% RAP ,Mt. Hope Asphalt ,3,3,64-22,25,-,-,-,-,densa,HMA,146-163,-,-,-,-,"17,21","0,37","17,59","35,17",323,5,303,631,1023,N/A,N/A,1023,227,N/A,0,227,https://asphaltepd.org/epd/d/pMUDwP/
Mix 2 PA I4 64 ,Mt. Hope Asphalt ,5,5,64-22,-,-,-,-,-,densa,HMA,146-163,-,-,-,-,"31,47","2,56","17,59","51,62",601,34,303,938,1934,N/A,N/A,1934,0,N/A,0,0,https://asphaltepd.org/epd/d/V4U3dx/
Mix 2 PA I4 64 ,Mt. Hope Asphalt ,5,5,64-22,-,-,-,-,-,densa,HMA,146-163,-,-,-,-,"31,47","2,56","17,59","51,62",601,34,303,938,1934,N/A,N/A,1934,0,N/A,0,0,https://asphaltepd.org/epd/d/REUx13/
Mix 2 PA I4 64 ,Mt. Hope Asphalt ,5,5,64-22,-,-,-,-,-,densa,HMA,146-163,-,-,-,-,"31,47","2,56","17,59","51,62",601,34,303,938,1934,N/A,N/A,1934,0,N/A,0,0,https://asphaltepd.org/epd/d/lyUrdP/
Mix 2 PA I4 76 ,Mt. Hope Asphalt ,5,5,76-22,-,-,-,-,-,densa,HMA,146-163,-,-,-,-,"34,04","1,11","17,59","52,74",627,15,303,945,1748,N/A,N/A,1748,0,N/A,0,0,https://asphaltepd.org/epd/d/o8Uwzr/
Mix 3/PA 5 ,Mt. Hope Asphalt ,5,5,76-22,-,-,-,-,-,densa,HMA,152-168,-,-,-,-,"38,16","1,25","17,59","57,00",704,17,303,1024,1971,N/A,N/A,1971,0,N/A,0,0,https://asphaltepd.org/epd/d/1AU2o8/
Mix 3/PA 5 64 ,Mt. Hope Asphalt ,5,5,64-22,-,-,-,-,-,densa,HMA,143-163,-,-,-,-,"32,04","1,25","17,59","50,88",612,17,303,931,1971,N/A,N/A,1971,0,N/A,0,0,https://asphaltepd.org/epd/d/GZUq8L/
Mix 3/PA 5 64 10% RAP ,Mt. Hope Asphalt ,5,5,64-22,10,-,-,-,-,densa,HMA,143-163,-,-,-,-,"31,94","1,26","17,59","50,79",609,17,303,929,1971,N/A,N/A,1971,91,N/A,0,91,https://asphaltepd.org/epd/d/25UOJd/
Mix 3/PA 5 76 ,Mt. Hope Asphalt ,5,5,76-22,-,-,-,-,-,densa,HMA,152-168,-,-,-,-,"38,16","1,25","17,59","57,00",704,17,303,1024,1971,N/A,N/A,1971,0,N/A,0,0,https://asphaltepd.org/epd/d/85UoA8/
PA I-1 Plant Mix 64 ,Mt. Hope Asphalt ,3,3,64-22,-,-,-,-,-,aberta,HMA,143-163,-,-,-,-,"16,62","0,66","17,59","34,87",313,9,303,624,967,N/A,N/A,967,0,N/A,0,0,https://asphaltepd.org/epd/d/BZUyP8/
PA I-1 Plant Mix 64 10% ,Mt. Hope Asphalt ,3,3,64-22,10,-,-,-,-,aberta,HMA,143-163,-,-,-,-,"16,51","0,67","17,59","34,77",310,9,303,622,967,N/A,N/A,967,91,N/A,0,91,https://asphaltepd.org/epd/d/XZUDrL/
PA I-1 Plant Mix 64 12% ,Mt. Hope Asphalt ,2,2,64-22,12,-,-,-,-,aberta,HMA,143-163,-,-,-,-,"14,77","0,61","17,59","32,97",277,8,303,588,855,N/A,N/A,855,109,N/A,0,109,https://asphaltepd.org/epd/d/j5UQZk/
PA I-2A 64 ,Mt. Hope Asphalt ,4,4,64-22,-,-,-,-,-,densa,HMA,146-163,-,-,-,-,"24,04","0,45","17,59","42,09",457,6,303,766,1451,N/A,N/A,1451,0,N/A,0,0,https://asphaltepd.org/epd/d/MmUby3/

File: sheets/dados_NV.csv
Mix,Usinas,Tipo Binder,Binder,P.G,RAP,Tipo Binder Additive,Binder Additive,Tipo Mix Additive,Mix Additive,Granulometria,Processo Produtivo,Temperaturas,Teor de cal,Cimento Portland,Recycled Asphalt Shingles,Crusher fines,CO2 - Material,CO2 - Transporte,CO2 - Produção,CO2 - Total,NRPR Fuel - Material,NRPR Fuel - Transporte,NRPR Fuel - Produção,NRPR Fuel - Total,NRPR Mat - Material,NRPR Mat - Transporte,NRPR Mat - Produção,NRPR Mat - Total,SM - Material,SM - Transporte,SM - Produção,SM - Total,URLS
1153 ,Lockwood AC ,5,5,64-22,15,-,-,Antistrip Agents - Hydrated lime,1,densa,HMA,148-153,-,-,-,-,"48,35","2,44","28,99","79,78",701,32,338,1071,2020,N/A,N/A,2020,136,N/A,0,136,https://asphaltepd.org/epd/d/J5Uj9q/
1154 ,Lockwood AC ,5,5,64-22,15,-,-,Antistrip Agents - Hydrated lime,1,densa,HMA,148-153,-,-,-,-,"47,27","2,37","28,99","78,63",680,31,338,1049,1949,N/A,N/A,1949,136,N/A,0,136,https://asphaltepd.org/epd/d/GZUGge/
1199 ,Lockwood AC ,4,4,64-28,25,-,-,Antistrip Agents - Hydrated lime,1,densa,HMA,151-162,-,-,-,-,"43,83","0,57","28,99","73,39",628,8,338,973,1577,N/A,N/A,1577,227,N/A,0,227,https://asphaltepd.org/epd/d/o8UKAM/
1500 ,Lockwood AC ,4,4,64-22,30,-,-,Antistrip Agents - Hydrated lime,< 1%,densa,HMA,154-177,-,-,-,-,"37,45","1,86","28,99","68,30",534,25,338,897,1525,N/A,N/A,1525,272,N/A,0,272,https://asphaltepd.org/epd/d/QVUJdB/
2039 ,Lockwood AC ,5,5,64-28,15,-,-,Antistrip Agents - Hydrated lime,1,densa,HMA,154-177,-,-,-,-,"50,48","0,66","28,99","80,13",725,9,338,1072,1823,N/A,N/A,1823,136,N/A,0,136,https://asphaltepd.org/epd/d/5mUDjg/
2040 ,Lockwood AC ,4,4,64-28,15,-,-,Antistrip Agents - Hydrated lime,1,densa,HMA,154-177,-,-,-,-,"44,30","0,62","28,99","73,90",610,8,338,956,1488,N/A,N/A,1488,136,N/A,0,136,https://asphaltepd.org/epd/d/LDUdKJ/
2121 ,Lockwood AC ,5,5,64-28,15,-,-,Antistrip Agents - Hydrated lime,1,densa,HMA,154-177,-,-,-,-,"50,24","0,68","28,99","79,91",705,9,338,1052,1748,N/A,N/A,1748,136,N/A,0,136,https://asphaltepd.org/epd/d/mYUrx7/
2233 ,Lockwood AC ,7,7,64-28,-,-,-,Antistrip Agents - Hydrated lime,2,densa,HMA,154-177,-,-,-,-,"65,96","0,84","28,99","95,79",965,11,338,1314,2455,N/A,N/A,2455,0,N/A,0,0,https://asphaltepd.org/epd/d/QVUJ2Q/
2954 ,Lockwood AC ,5,5,64-28,15,-,-,Antistrip Agents - Hydrated lime,1,densa,HMA,154-177,-,-,-,-,"48,86","0,67","28,99","78,53",679,9,338,1026,1674,N/A,N/A,1674,136,N/A,0,136,https://asphaltepd.org/epd/d/P5Ug7m/

File: sheets/dados_NY.csv
Mix,Usinas,Tipo Binder,Binder,P.G,RAP,Tipo Binder Additive,Binder Additive,Tipo Mix Additive,Mix Additive,Granulometria,Processo Produtivo,Temperaturas,Teor de cal,Cimento Portland,Recycled Asphalt Shingles,Crusher fines,CO2 - Material,CO2 - Transporte,CO2 - Produção,CO2 - Total,NRPR Fuel - Material,NRPR Fuel - Transporte,NRPR Fuel - Produção,NRPR Fuel - Total,NRPR Mat - Material,NRPR Mat - Transporte,NRPR Mat - Produção,NRPR Mat - Total,SM - Material,SM - Transporte,SM - Produção,SM - Total,URLS
174 ,Upstone Materials Plattsburgh Quarry ,5,5,Não reportado,-,-,-,Warm Mix Additive - Hybrid technologies*,< 1%,Não reportada,WMA,121-152,-,-,-,-,"32,19","12,60","18,87","63,66",615,167,315,1098,1981,N/A,N/A,1981,0,N/A,0,0,https://asphaltepd.org/epd/d/1AU6R/
12.5mm 75gyr 64S-22 6123.25 ,South Bethlehem ,4,4,64-22,25,-,-,-,-,densa,HMA,141-157,-,-,-,-,"24,46","0,40","17,67","42,53",464,5,311,780,1495,N/A,N/A,1495,227,N/A,0,227,https://asphaltepd.org/epd/d/aRUd9d/
12.5mm 75gyr 64S-22 6123.30 ,South Bethlehem ,4,4,64-22,30,-,-,-,-,densa,HMA,141-157,-,-,-,-,"22,87","0,36","17,67","40,90",433,5,311,748,1395,N/A,N/A,1395,272,N/A,0,272,https://asphaltepd.org/epd/d/OPUD7G/
12.5mm 75gyr 64S-22 6123.35 ,South Bethlehem ,3,3,64-22,35,-,-,-,-,densa,HMA,141-157,-,-,-,-,"21,27","0,34","17,67","39,28",402,4,311,717,1294,N/A,N/A,1294,318,N/A,0,318,https://asphaltepd.org/epd/d/ZXUEOQ/
12.5mm 75gyr 64S-22 6153.20A ,South Bethlehem ,4,4,64-22,20,-,-,-,-,densa,WMA,127-143,-,-,-,-,"26,69","0,43","17,67","44,78",507,6,311,824,1637,N/A,N/A,1637,181,N/A,0,181,https://asphaltepd.org/epd/d/pMU9Xp/
12.5mm 75gyr 64S-22 6153.25A ,South Bethlehem ,4,4,64-22,25,-,-,-,-,densa,WMA,127-143,-,-,-,-,"24,52","0,40","17,67","42,59",465,5,311,781,1499,N/A,N/A,1499,227,N/A,0,227,https://asphaltepd.org/epd/d/9JUmY4/
12.5mm 75gyr 64S-22 6513.30A ,South Bethlehem ,4,4,64-22,30,-,-,-,-,densa,WMA,127-143,-,-,-,-,"22,87","0,37","17,67","40,90",433,5,311,748,1395,N/A,N/A,1395,272,N/A,0,272,https://asphaltepd.org/epd/d/YqUmOr/
12.5mm 75gyr 64V-22 6154.20A ,South Bethlehem ,4,4,64-22,20,Ingevity Evotherm M1,< 1%,-,-,densa,WMA,127-143,-,-,-,-,"34,19","0,72","17,67","52,57",626,10,311,946,1638,N/A,N/A,1638,182,N/A,0,182,https://asphaltepd.org/epd/d/xPU5mV/
12.5mm 75gyr 64V-22 6154.20A (Purch As) ,South Bethlehem ,6,6,64-22,19,-,-,Warm Mix Additive - Hybrid technologies*,< 1%,densa,WMA,121-146,-,-,-,-,"42,79","1,18","17,67","61,63",790,16,311,1116,2233,N/A,N/A,2233,171,N/A,0,171,https://asphaltepd.org/epd/d/85Urgl/
12.5mm Marsh 64S-22 5040.0 ,South Bethlehem ,5,5,64-22,-,-,-,-,-,other,HMA,157-163,-,-,-,-,"32,61","0,36","17,67","50,64",623,5,311,938,2009,N/A,N/A,2009,0,N/A,0,0,https://asphaltepd.org/epd/d/BZUypp/
12.5mm Marsh 64S-22 5040.10 ,South Bethlehem ,5,5,64-22,10,-,-,-,-,other,HMA,157-163,-,-,-,-,"30,16","0,47","17,67","48,30",575,6,311,892,1856,N/A,N/A,1856,91,N/A,0,91,https://asphaltepd.org/epd/d/25Ublz/
12.5mm Marsh 64S-22 5040.20 ,South Bethlehem ,5,5,64-22,20,-,-,-,-,other,HMA,157-163,-,-,-,-,"27,37","0,76","17,67","45,80",521,10,311,841,1681,N/A,N/A,1681,181,N/A,0,181,https://asphaltepd.org/epd/d/j5UQ1a/
12.5mm Marsh 64S-22 5040.25 ,South Bethlehem ,4,4,64-22,25,-,-,-,-,other,HMA,157-163,-,-,-,-,"26,52","0,50","17,67","44,69",504,7,311,821,1629,N/A,N/A,1629,227,N/A,0,227,https://asphaltepd.org/epd/d/6QU6Jj/
12.5mm Marsh 64S-22 5040.30 ,South Bethlehem ,4,4,64-22,30,-,-,-,-,other,HMA,157-163,-,-,-,-,"23,55","0,44","17,67","41,66",446,6,311,763,1439,N/A,N/A,1439,272,N/A,0,272,https://asphaltepd.org/epd/d/keUvR4/
12.5mm Marsh 64S-22 5040.35 ,South Bethlehem ,4,4,64-22,35,-,-,-,-,other,HMA,157-163,-,-,-,-,"22,25","0,54","17,67","40,45",420,7,311,738,1358,N/A,N/A,1358,318,N/A,0,318,https://asphaltepd.org/epd/d/qmU69v/
12.5mm Marsh 64S-22 5040.40 ,South Bethlehem ,3,3,64-22,40,-,-,-,-,other,HMA,157-163,-,-,-,-,"20,76","0,43","17,67","38,86",391,6,311,708,1265,N/A,N/A,1265,363,N/A,0,363,https://asphaltepd.org/epd/d/yeUOAb/
25MM Marsh 64S-22 5020.20 ,South Bethlehem ,4,4,64-22,20,-,-,-,-,other,HMA,157-163,-,-,-,-,"22,57","0,09","17,67","40,33",427,1,311,739,1369,N/A,N/A,1369,181,N/A,0,181,https://asphaltepd.org/epd/d/o8UKlw/
25MM Marsh 64S-22 5020.28 ,South Bethlehem ,3,3,64-22,28,-,-,-,-,other,HMA,157-163,-,-,-,-,"19,35","0,08","17,67","37,09",365,1,311,676,1164,N/A,N/A,1164,254,N/A,0,254,https://asphaltepd.org/epd/d/REUd9d/
25MM Marsh 64S-22 5020.30 ,South Bethlehem ,3,3,64-22,30,-,-,-,-,other,HMA,157-163,-,-,-,-,"18,76","0,08","17,67","36,50",353,1,311,665,1127,N/A,N/A,1127,272,N/A,0,272,https://asphaltepd.org/epd/d/6QU65j/
25mm Marsh 64S-22 5020.25 ,South Bethlehem ,3,3,64-22,25,-,-,-,-,other,HMA,157--4°,-,-,-,-,"20,18","0,08","17,67","37,93",381,1,311,693,1216,N/A,N/A,1216,227,N/A,0,227,https://asphaltepd.org/epd/d/keUvp4/
37.5mm Marsh 64S-22 5010.20 ,South Bethlehem ,3,3,64-22,20,-,-,-,-,other,HMA,157-163,-,-,-,-,"19,72","0,08","17,67","37,47",372,1,311,684,1183,N/A,N/A,1183,181,N/A,0,181,https://asphaltepd.org/epd/d/qmU63v/
37.5mm Marsh 64S-22 5010.30 ,South Bethlehem ,3,3,64-22,30,-,-,-,-,other,HMA,157-163,-,-,-,-,"17,21","0,07","17,67","34,96",323,1,311,635,1027,N/A,N/A,1027,272,N/A,0,272,https://asphaltepd.org/epd/d/DdUG8O/
37.5mm Marsh 64S-22 5010.35 ,South Bethlehem ,3,3,64-22,35,-,-,-,-,other,HMA,157-163,-,-,-,-,"16,08","0,07","17,67","33,81",301,1,311,612,956,N/A,N/A,956,318,N/A,0,318,https://asphaltepd.org/epd/d/yeUOwb/
6.3mm 75 gyr 64S-22 5653.20A ,South Bethlehem ,5,5,64-22,20,-,-,Warm Mix Additive - Hybrid technologies*,< 1%,densa,WMA,129-143,-,-,-,-,"30,06","0,44","17,67","48,17",573,6,311,889,1856,N/A,N/A,1856,181,N/A,0,181,https://asphaltepd.org/epd/d/o8UKmw/
9.5MM 75 gyr 64V-22 6524.20A ,South Bethlehem ,5,5,64-22,20,-,-,Warm Mix Additive - Hybrid technologies*,< 1%,densa,WMA,121-146,-,-,-,-,"35,90","1,62","17,67","55,19",661,22,311,994,1861,N/A,N/A,1861,182,N/A,0,182,https://asphaltepd.org/epd/d/REUdLd/
9.5mm 75 gyr 64S-22 6523.20 ,South Bethlehem ,5,5,64-22,20,-,-,-,-,densa,HMA,141-157,-,-,-,-,"30,23","0,44","17,67","48,34",576,6,311,893,1867,N/A,N/A,1867,181,N/A,0,181,https://asphaltepd.org/epd/d/MmUVJq/
9.5mm 75gyr 64S-22 6523.30 ,South Bethlehem ,5,5,64-22,20,-,-,-,-,densa,WMA,138-200,-,-,-,-,"27,26","0,41","17,67","45,34",518,5,311,835,1674,N/A,N/A,1674,181,N/A,0,181,https://asphaltepd.org/epd/d/V4UPjp/
9.5mm 75gyr 64S-22 6523.30 ,South Bethlehem ,4,4,64-22,30,-,-,-,-,densa,HMA,138-157,-,-,-,-,"26,30","0,38","17,67","44,34",499,5,311,815,1618,N/A,N/A,1618,272,N/A,0,272,https://asphaltepd.org/epd/d/lyU3OM/
PA-5 (PG 64-22) ,"City Asphalt, LLC. ",5,5,64-22,-,-,-,-,-,densa,HMA,153-157,-,-,-,-,"32,04","4,33","19,40","55,76",612,57,317,986,1971,N/A,N/A,1971,0,N/A,0,0,https://asphaltepd.org/epd/d/o8UwQK/
12.5mm 75gyr PG64-22 095695 20 ,Dolomite Henrietta Asphalt Drum Plant ,4,4,64-22,19,-,-,-,-,densa,WMA,135-152,-,-,-,-,"30,40","3,64","17,02","51,06",559,48,297,904,1562,N/A,N/A,1562,171,N/A,0,171,https://asphaltepd.org/epd/d/pMU9xX/
12.5mm 75gyr PG64-22 095695F 20F ,Dolomite Henrietta Asphalt Drum Plant ,4,4,64-22,19,-,-,Aramid Fiber - SurfaceTech AceXP,< 1%,densa,WMA,135-152,-,-,-,-,"30,96","3,65","17,02","51,62",570,48,297,916,1564,N/A,N/A,1564,171,N/A,0,171,https://asphaltepd.org/epd/d/mYUr38/
19.0mm 75gyr PG64-22 095692 20 ,Dolomite Henrietta Asphalt Drum Plant ,4,4,64-22,19,-,-,-,-,densa,WMA,135-152,-,-,-,-,"25,60","3,56","17,02","46,17",469,47,297,813,1302,N/A,N/A,1302,173,N/A,0,173,https://asphaltepd.org/epd/d/E3UJr1/
25.0mm 75gyr PG64-22 095691 20 ,Dolomite Henrietta Asphalt Drum Plant ,3,3,64-22,19,-,-,-,-,densa,WMA,135-152,-,-,-,-,"24,22","3,54","17,02","44,78",443,47,297,787,1227,N/A,N/A,1227,173,N/A,0,173,https://asphaltepd.org/epd/d/KoUJbq/
37.5mm 75gyr PG64-22 095690 30 ,Dolomite Henrietta Asphalt Drum Plant ,2,2,64-22,29,-,-,-,-,densa,WMA,135-152,-,-,-,-,"15,88","3,26","17,02","36,15",287,43,297,627,781,N/A,N/A,781,261,N/A,0,261,https://asphaltepd.org/epd/d/XZU2Rz/
6.3mm 75gyr PG64-22 095699 20 ,Dolomite Henrietta Asphalt Drum Plant ,5,5,64-22,19,-,-,-,-,densa,HMA,135-152,-,-,-,-,"34,53","3,70","17,02","55,24",636,49,297,982,1785,N/A,N/A,1785,171,N/A,0,171,https://asphaltepd.org/epd/d/rQUrVK/
9.5mm  75gyr PG64-22 095698 20 ,Dolomite Henrietta Asphalt Drum Plant ,5,5,64-22,19,-,-,-,-,densa,WMA,135-152,-,-,-,-,"34,53","3,70","17,02","55,24",636,49,297,982,1785,N/A,N/A,1785,171,N/A,0,171,https://asphaltepd.org/epd/d/OPUDxz/
FAA Mix #1 PG 76-22 ,Flushing Asphalt LLC ,4,4,76-22,-,Antistrip Agents - Amidoamines*,< 1%,-,-,densa,HMA,152-168,-,-,-,-,"27,99","11,13","15,49","54,61",514,148,269,931,1420,N/A,N/A,1420,0,N/A,0,0,https://asphaltepd.org/epd/d/9JUaJP/
FAA Mix #2 PG 82-22 ,Flushing Asphalt LLC ,5,5,82-22,-,Warm Mix Additive - Chemical*,< 1%,-,-,aberta,HMA,152-168,-,-,-,-,"34,20","11,13","15,49","60,82",630,148,269,1047,1757,N/A,N/A,1757,0,N/A,0,0,https://asphaltepd.org/epd/d/pMUE63/
FAA Mix #3 PG 64-22 ,Flushing Asphalt LLC ,5,5,64-22,-,Antistrip Agents - Amidoamines*,< 1%,-,-,densa,HMA,135-163,-,-,-,-,"32,19","11,12","15,49","58,80",615,148,269,1031,1981,N/A,N/A,1981,0,N/A,0,0,https://asphaltepd.org/epd/d/E3UDGv/
FAA Mix #3 PG 64-22 W/M ,Flushing Asphalt LLC ,5,5,64-22,-,Warm Mix Additive - Chemical*,< 1%,-,-,densa,WMA,146-152,-,-,-,-,"32,19","11,02","15,49","58,70",615,146,269,1030,1981,N/A,N/A,1981,0,N/A,0,0,https://asphaltepd.org/epd/d/P5Ugba/
FAA Mix #3 PG 64-22 W/M 10% Rap ,Flushing Asphalt LLC ,5,5,64-22,10,Warm Mix Additive - Chemical*,< 1%,-,-,densa,WMA,145-150,-,-,-,-,"32,09","8,35","15,49","55,92",612,111,269,992,1981,N/A,N/A,1981,91,N/A,0,91,https://asphaltepd.org/epd/d/1AUKYB/
FAA Mix #3 PG 76-22 ,Flushing Asphalt LLC ,5,5,76-22,-,Antistrip Agents - Amidoamines*,< 1%,-,-,densa,HMA,152-168,-,-,-,-,"38,34","11,12","15,49","64,95",708,148,269,1124,1981,N/A,N/A,1981,0,N/A,0,0,https://asphaltepd.org/epd/d/LDURm2/
FAA Mix #3 PG 82-22 ,Flushing Asphalt LLC ,5,5,82-22,-,Antistrip Agents - Amidoamines*,< 1%,-,-,densa,HMA,152-168,-,-,-,-,"38,34","11,02","15,49","64,85",708,146,269,1123,1981,N/A,N/A,1981,0,N/A,0,0,https://asphaltepd.org/epd/d/QVUJL2/
PA-5 PG 64-22 ,Flushing Asphalt LLC ,5,5,64-22,-,Antistrip Agents - Amidoamines*,< 1%,-,-,densa,HMA,146-163,-,-,-,-,"32,19","11,03","15,49","58,71",615,146,269,1030,1981,N/A,N/A,1981,0,N/A,0,0,https://asphaltepd.org/epd/d/mYUYK2/
PA-5 PG 76-22 ,Flushing Asphalt LLC ,5,5,76-22,-,Antistrip Agents - Amidoamines*,< 1%,-,-,densa,HMA,149-157,-,-,-,-,"38,34","11,02","15,49","64,85",708,146,269,1123,1981,N/A,N/A,1981,0,N/A,0,0,https://asphaltepd.org/epd/d/pMUDRM/
Plant Mix PG 64-22 ,Flushing Asphalt LLC ,3,3,64-22,23,Antistrip Agents - Amidoamines*,< 1%,-,-,densa,HMA,135-163,-,-,-,-,"18,17","8,55","15,49","42,21",342,113,269,724,1084,N/A,N/A,1084,211,N/A,0,211,https://asphaltepd.org/epd/d/mYUY78/
3RA Binder - 100% RAP ,Green Asphalt ,0,0,64-22,100,Recycling Agents - Parrafinic Oils*,< 1%,Warm Mix Additive - Hybrid technologies*,< 1%,Não reportada,HMA,132-138,-,-,-,-,"0,71","0,10","39,02","39,83",0,1,462,463,0,N/A,N/A,0,907,N/A,0,907,https://asphaltepd.org/epd/d/E3UAeg/
3RA Binder - 50% RAP ,Green Asphalt ,2,2,64-22,49,-,-,-,-,Não reportada,HMA,132-138,-,-,-,-,"12,67","3,38","39,02","55,07",234,44,462,740,744,N/A,N/A,744,445,N/A,0,445,https://asphaltepd.org/epd/d/3JUVEB/
6FRA Top - 100% RAP ,Green Asphalt ,0,0,64-22,100,Recycling Agents - Parrafinic Oils*,< 1%,-,-,Não reportada,HMA,132-138,-,-,-,-,"0,71","0,10","39,02","39,83",0,1,462,463,0,N/A,N/A,0,907,N/A,0,907,https://asphaltepd.org/epd/d/gGUQ79/
6FRA Top - 50% RAP ,Green Asphalt ,2,2,64-22,49,-,-,-,-,densa,HMA,132-138,-,-,-,-,"14,96","4,93","39,02","58,91",279,65,462,805,893,N/A,N/A,893,443,N/A,0,443,https://asphaltepd.org/epd/d/P5Uwe4/
12.5MM<30 (1251) 20% RAP ,"#24 Bedford, NY ",4,4,Não reportado,19,-,-,-,-,Não reportada,HMA,149-163,-,-,-,-,"31,78","6,01","22,69","60,48",584,80,400,1064,1637,N/A,N/A,1637,172,N/A,0,172,https://asphaltepd.org/epd/d/mYUBBB/
12.5mm>30 (1252) 20% RAP ,"#24 Bedford, NY ",3,3,Não reportado,19,-,-,-,-,Não reportada,HMA,149-163,-,-,-,-,"24,22","5,98","22,69","52,89",443,79,400,923,1227,N/A,N/A,1227,175,N/A,0,175,https://asphaltepd.org/epd/d/5mU55x/
37.5MM<30 (3751) 25% RAP ,"#24 Bedford, NY ",3,3,Não reportado,24,-,-,-,-,densa,HMA,149-163,-,-,-,-,"21,42","5,47","22,69","49,58",391,73,400,863,1079,N/A,N/A,1079,220,N/A,0,220,https://asphaltepd.org/epd/d/vZUPPO/
6F3 Top (604) 25% RAP ,"#24 Bedford, NY ",5,5,Não reportado,24,-,-,-,-,densa,HMA,149-163,-,-,-,-,"33,10","5,54","22,69","61,33",609,74,400,1082,1711,N/A,N/A,1711,217,N/A,0,217,https://asphaltepd.org/epd/d/QVU66J/
6F3 Top (605) 20% RAP ,"#24 Bedford, NY ",5,5,Não reportado,19,-,-,-,-,Não reportada,HMA,149-163,-,-,-,-,"35,21","6,13","22,69","64,03",648,81,400,1130,1823,N/A,N/A,1823,172,N/A,0,172,https://asphaltepd.org/epd/d/aRUbb7/
Modified Top (654) 25% RAP ,"#24 Bedford, NY ",5,5,Não reportado,24,-,-,-,-,Não reportada,HMA,149-163,-,-,-,-,"32,41","5,83","22,69","60,93",596,77,400,1073,1674,N/A,N/A,1674,217,N/A,0,217,https://asphaltepd.org/epd/d/AKU4Xk/
Modified Top (655) 20% RAP ,"#24 Bedford, NY ",5,5,Não reportado,19,-,-,-,-,densa,HMA,149-163,-,-,-,-,"35,21","6,23","22,69","64,13",648,83,400,1131,1823,N/A,N/A,1823,172,N/A,0,172,https://asphaltepd.org/epd/d/J5Ux8X/
I-2A PG 64-22 ,JoCar Asphalt ,4,4,64-22,-,Warm Mix Additive - Chemical*,< 1%,-,-,other,HMA,149-163,-,-,-,-,"25,21","2,10","20,47","47,78",479,28,320,827,1527,N/A,N/A,1527,0,N/A,0,0,https://asphaltepd.org/epd/d/eBUg2q/
I-5A PG 76-22 ,JoCar Asphalt ,6,6,76-22,-,Warm Mix Additive - Chemical*,< 1%,-,-,other,HMA,152-168,-,-,-,-,"37,03","3,02","20,47","60,52",704,40,320,1064,2234,N/A,N/A,2234,0,N/A,0,0,https://asphaltepd.org/epd/d/drU649/
Mix 1 PG 76-22 ,JoCar Asphalt ,4,4,76-22,-,Warm Mix Additive - Chemical*,< 1%,-,-,other,HMA,152-168,-,-,-,-,"23,51","3,51","20,47","47,50",444,46,320,810,1378,N/A,N/A,1378,0,N/A,0,0,https://asphaltepd.org/epd/d/zwULB1/
Mix 2 PG 76-22 ,JoCar Asphalt ,5,5,76-22,-,Warm Mix Additive - Chemical*,< 1%,-,-,other,HMA,152-171,-,-,-,-,"29,39","2,80","20,47","52,66",557,37,320,914,1750,N/A,N/A,1750,0,N/A,0,0,https://asphaltepd.org/epd/d/REUzXR/
Mix 2 PG 82-22 ,JoCar Asphalt ,5,5,82-22,-,Warm Mix Additive - Chemical*,< 1%,-,-,other,HMA,152-171,-,-,-,-,"29,39","2,80","20,47","52,66",557,37,320,914,1750,N/A,N/A,1750,0,N/A,0,0,https://asphaltepd.org/epd/d/o8Ue8G/
Mix 3 PG 64-22 ,JoCar Asphalt ,5,5,64-22,-,Warm Mix Additive - Chemical*,< 1%,-,-,other,HMA,149-163,-,-,-,-,"32,07","2,12","20,47","54,66",612,28,320,960,1973,N/A,N/A,1973,0,N/A,0,0,https://asphaltepd.org/epd/d/o8UwOQ/
Mix 3 PG 76-22 ,JoCar Asphalt ,5,5,76-22,-,Warm Mix Additive - Chemical*,< 1%,-,-,other,HMA,152-168,-,-,-,-,"32,92","4,15","20,47","57,54",625,55,320,999,1973,N/A,N/A,1973,0,N/A,0,0,https://asphaltepd.org/epd/d/yeUb8l/
PA-5 PG 64-22 ,JoCar Asphalt ,5,5,64-22,-,Warm Mix Additive - Chemical*,< 1%,-,-,other,HMA,149-163,-,-,-,-,"32,07","2,12","20,47","54,66",612,28,320,960,1973,N/A,N/A,1973,0,N/A,0,0,https://asphaltepd.org/epd/d/wRUrDL/
PA-5/MIX #3 10% RAP ,JoCar Asphalt ,5,5,64-22,10,Warm Mix Additive - Chemical*,< 1%,-,-,other,HMA,149-163,-,-,-,-,"30,82","1,91","20,47","53,21",588,25,320,933,1899,N/A,N/A,1899,91,N/A,0,91,https://asphaltepd.org/epd/d/V4U32K/
Plant Mix 25% RAP ,JoCar Asphalt ,3,3,64-22,25,Warm Mix Additive - Chemical*,< 1%,-,-,porous,HMA,149-163,-,-,-,-,"16,94","1,58","20,47","38,99",318,21,320,658,1005,N/A,N/A,1005,227,N/A,0,227,https://asphaltepd.org/epd/d/V4U9De/
FAA Mix #1 PG 76-22 ,Willets Pt Asphalt Corp ,4,4,76-22,-,Antistrip Agents - Amidoamines*,< 1%,-,-,densa,HMA,152-168,-,-,-,-,"27,99","11,13","19,54","58,66",514,148,339,1001,1420,N/A,N/A,1420,0,N/A,0,0,https://asphaltepd.org/epd/d/aRU7d6/
FAA Mix #2 PG 82-22 ,Willets Pt Asphalt Corp ,4,4,82-22,-,Antistrip Agents - Amidoamines*,< 1%,-,-,densa,HMA,152-168,-,-,-,-,"32,13","11,13","19,54","62,80",592,148,339,1079,1645,N/A,N/A,1645,0,N/A,0,0,https://asphaltepd.org/epd/d/mYUYrX/
FAA Mix #3 PG 64-22 ,Willets Pt Asphalt Corp ,5,5,64-22,-,Antistrip Agents - Amidoamines*,< 1%,-,-,densa,HMA,135-163,-,-,-,-,"32,19","10,88","19,54","62,61",615,144,339,1098,1981,N/A,N/A,1981,0,N/A,0,0,https://asphaltepd.org/epd/d/MmUBOV/
FAA Mix #3 PG 64-22 W/M ,Willets Pt Asphalt Corp ,5,5,64-22,-,Warm Mix Additive - Chemical*,< 1%,-,-,densa,WMA,146-152,-,-,-,-,"32,20","11,08","19,54","62,82",615,147,339,1101,1981,N/A,N/A,1981,0,N/A,0,0,https://asphaltepd.org/epd/d/3JUlo7/
FAA Mix #3 PG 64-22 W/M 10% Rap ,Willets Pt Asphalt Corp ,5,5,64-22,10,Warm Mix Additive - Chemical*,< 1%,-,-,densa,WMA,145-150,-,-,-,-,"32,09","8,35","19,54","59,97",612,111,339,1062,1981,N/A,N/A,1981,91,N/A,0,91,https://asphaltepd.org/epd/d/LDUdp2/
FAA Mix #3 PG 76-22 ,Willets Pt Asphalt Corp ,5,5,76-22,-,Antistrip Agents - Amidoamines*,< 1%,-,-,densa,HMA,152-168,-,-,-,-,"38,34","10,97","19,54","68,85",708,146,339,1192,1981,N/A,N/A,1981,0,N/A,0,0,https://asphaltepd.org/epd/d/zwULV8/
FAA Mix #3 PG 82-22 ,Willets Pt Asphalt Corp ,5,5,82-22,-,Antistrip Agents - Amidoamines*,< 1%,-,-,densa,HMA,152-168,-,-,-,-,"38,34","11,02","19,54","68,90",708,146,339,1193,1981,N/A,N/A,1981,0,N/A,0,0,https://asphaltepd.org/epd/d/P5UglK/
PA-5 PG 64-22 ,Willets Pt Asphalt Corp ,5,5,64-22,-,Antistrip Agents - Amidoamines*,< 1%,-,-,densa,HMA,135-163,-,-,-,-,"32,19","11,02","19,54","62,75",615,146,339,1100,1981,N/A,N/A,1981,0,N/A,0,0,https://asphaltepd.org/epd/d/o8UeYp/
PA-5 PG 76-22 ,Willets Pt Asphalt Corp ,5,5,76-22,-,Antistrip Agents - Amidoamines*,< 1%,-,-,densa,HMA,152-168,-,-,-,-,"38,34","11,13","19,54","69,01",708,148,339,1195,1981,N/A,N/A,1981,0,N/A,0,0,https://asphaltepd.org/epd/d/3JUa6p/
Plant Mix PG 64-22 ,Willets Pt Asphalt Corp ,3,3,64-22,23,Antistrip Agents - Amidoamines*,< 1%,-,-,densa,HMA,135-163,-,-,-,-,"18,17","11,13","19,54","48,83",342,148,339,829,1084,N/A,N/A,1084,212,N/A,0,212,https://asphaltepd.org/epd/d/aRU7wk/

File: sheets/dados_OH.csv
Mix,Usinas,Tipo Binder,Binder,P.G,RAP,Tipo Binder Additive,Binder Additive,Tipo Mix Additive,Mix Additive,Granulometria,Processo Produtivo,Temperaturas,Teor de cal,Cimento Portland,Recycled Asphalt Shingles,Crusher fines,CO2 - Material,CO2 - Transporte,CO2 - Produção,CO2 - Total,NRPR Fuel - Material,NRPR Fuel - Transporte,NRPR Fuel - Produção,NRPR Fuel - Total,NRPR Mat - Material,NRPR Mat - Transporte,NRPR Mat - Produção,NRPR Mat - Total,SM - Material,SM - Transporte,SM - Produção,SM - Total,URLS
"12.5 mm Type A Intermediate, 64-28 - RAP ",Barrett Paving Materials Inc. - Fairborn Plant ,SBS modified - 3.5% styrene-butadiene-styrene + 1 terminal additive(s)*,4,64-28,34,-,-,-,-,densa,HMA,143-152,-,-,-,-,"27,51","1,07","32,11","60,69",504,14,318,836,1413,N/A,N/,1413,306,N/A,0,306,https://asphaltepd.org/epd/d/AKU44k/
"12.5 mm Type A Surface, 70-22 - RAP ",Barrett Paving Materials Inc. - Fairborn Plant ,SBS modified - 3.5% styrene-butadiene-styrene + 1 terminal additive(s)*,5,70-22,14,-,-,-,-,densa,HMA,143-154,-,-,-,-,"36,64","2,22","32,11","70,98",675,29,318,1023,1897,N/A,N/,1897,130,N/A,0,130,https://asphaltepd.org/epd/d/wRU33V/
"12.5 mm Type A Surface, 70-22 - Virgin ",Barrett Paving Materials Inc. - Fairborn Plant ,SBS modified - 3.5% styrene-butadiene-styrene + 1 terminal additive(s)*,6,70-22,-,-,-,-,-,densa,HMA,143-154,-,-,-,-,"42,97","1,63","32,11","76,71",794,22,318,1134,2232,N/A,N/,2232,0,N/A,0,0,https://asphaltepd.org/epd/d/drUJJX/
301 Base ,Barrett Paving Materials Inc. - Fairborn Plant ,Unmodified,3,58-28,39,-,-,-,-,densa,HMA,146-152,-,-,-,-,"17,35","0,28","32,11","49,75",325,4,318,647,1041,N/A,N/,1041,353,N/A,0,353,https://asphaltepd.org/epd/d/V4U33q/
302 Base ,Barrett Paving Materials Inc. - Fairborn Plant ,Unmodified,2,58-28,39,-,-,-,-,densa,HMA,146-152,-,-,-,-,"12,78","0,20","32,11","45,09",237,3,318,557,744,N/A,N/,744,356,N/A,0,356,https://asphaltepd.org/epd/d/MmUbbm/
"9.5 mm Type A, 70-22M - RAP ",Barrett Paving Materials Inc. - Fairborn Plant ,SBS modified - 3.5% styrene-butadiene-styrene + 1 terminal additive(s)*,5,70-22,14,-,-,-,-,densa,HMA,143-154,-,-,-,-,"36,64","2,22","32,11","70,98",675,29,318,1023,1897,N/A,N/,1897,130,N/A,0,130,https://asphaltepd.org/epd/d/eBUMM8/
Type 1 Intermediate - RAP ,Barrett Paving Materials Inc. - Fairborn Plant ,Unmodified,4,58-28,39,-,-,-,-,densa,HMA,146-152,-,-,-,-,"23,64","0,95","32,11","56,70",447,13,318,778,1451,N/A,N/,1451,349,N/A,0,349,https://asphaltepd.org/epd/d/REUxx4/
Type 1 Surface - RAP ,Barrett Paving Materials Inc. - Fairborn Plant ,Unmodified,5,64-22,24,-,-,-,-,densa,HMA,150-154,-,-,-,-,"30,08","1,53","32,11","63,73",573,20,318,911,1860,N/A,N/,1860,216,N/A,0,216,https://asphaltepd.org/epd/d/lyUrrj/
"Type 1 Surface, 70-22M - RAP ",Barrett Paving Materials Inc. - Fairborn Plant ,SBS modified - 3.5% styrene-butadiene-styrene + 1 terminal additive(s)*,5,70-22,24,-,-,-,-,densa,HMA,149-160,-,-,-,-,"35,85","1,53","32,11","69,50",660,20,318,998,1860,N/A,N/,1860,216,N/A,0,216,https://asphaltepd.org/epd/d/zwU99A/
Type 2 Intermediate - RAP ,Barrett Paving Materials Inc. - Fairborn Plant ,Unmodified,3,58-28,39,-,-,-,-,densa,HMA,146-152,-,-,-,-,"18,49","0,93","32,11","51,53",347,12,318,678,1116,N/A,N/,1116,352,N/A,0,352,https://asphaltepd.org/epd/d/74UBB7/
Non-Modified Bituminous Asphalt ,Gerken Materials - Sylvania ,Unmodified,5,Não reportado,25,-,-,-,-,Não reportada,HMA,135-154,-,-,-,-,"30,06","2,99","17,32","50,37",572,40,293,905,1860,N/A,N/,1860,227,N/A,0,227,https://asphaltepd.org/epd/d/1AUY2/
40122 ,Frank Road (Plant 90) ,Unmodified,3,58-28,39,-,-,-,-,densa,HMA,127-166,-,-,-,-,"18,49","1,34","23,68","43,51",347,18,406,771,1116,N/A,N/,1116,352,N/A,0,352,https://asphaltepd.org/epd/d/25UbdJ/
40124 ,Frank Road (Plant 90) ,Unmodified,3,58-28,39,-,-,-,-,densa,HMA,127-160,-,-,-,-,"19,64","1,56","23,68","44,88",370,21,406,796,1190,N/A,N/,1190,351,N/A,0,351,https://asphaltepd.org/epd/d/zwUzol/
40127 ,Frank Road (Plant 90) ,Unmodified,3,58-28,39,-,-,-,-,densa,HMA,127-166,-,-,-,-,"16,78","2,08","23,68","42,54",314,28,406,748,1004,N/A,N/,1004,353,N/A,0,353,https://asphaltepd.org/epd/d/MmUVx8/
40345 ,Frank Road (Plant 90) ,Unmodified,3,58-28,29,-,-,-,-,densa,HMA,127-160,-,-,-,-,"20,88","1,78","23,68","46,35",394,24,406,824,1265,N/A,N/,1265,263,N/A,0,263,https://asphaltepd.org/epd/d/j5UQz9/
40592 ,Frank Road (Plant 90) ,Unmodified,3,58-28,29,-,-,-,-,densa,HMA,141-166,-,-,-,-,"20,88","1,40","23,68","45,96",394,19,406,819,1265,N/A,N/,1265,263,N/A,0,263,https://asphaltepd.org/epd/d/BZUyzv/
40593 ,Frank Road (Plant 90) ,Unmodified,4,58-28,29,-,-,-,-,densa,HMA,127-160,-,-,-,-,"22,60","1,55","23,68","47,83",427,21,406,854,1376,N/A,N/,1376,262,N/A,0,262,https://asphaltepd.org/epd/d/yeUOaE/
41060 ,Frank Road (Plant 90) ,Unmodified,5,64-22,19,-,-,-,-,densa,HMA,138-166,-,-,-,-,"31,84","1,58","23,68","57,10",607,21,406,1034,1971,N/A,N/,1971,172,N/A,0,172,https://asphaltepd.org/epd/d/gGUJYK/
41063 ,Frank Road (Plant 90) ,Unmodified,6,64-22,19,-,-,-,-,densa,HMA,138-166,-,-,-,-,"34,13","1,63","23,68","59,44",652,22,406,1079,2120,N/A,N/,2120,171,N/A,0,171,https://asphaltepd.org/epd/d/lyU3om/
41064 ,Frank Road (Plant 90) ,Unmodified,5,64-22,19,-,-,-,-,densa,HMA,141-166,-,-,-,-,"31,84","1,57","23,68","57,09",607,21,406,1034,1971,N/A,N/,1971,172,N/A,0,172,https://asphaltepd.org/epd/d/eBU4rQ/
41078 ,Frank Road (Plant 90) ,Unmodified,5,64-22,19,-,-,-,-,densa,HMA,141-166,-,-,-,-,"32,41","1,79","23,68","57,88",618,24,406,1048,2009,N/A,N/,2009,172,N/A,0,172,https://asphaltepd.org/epd/d/V4UPrD/
42560 ,Frank Road (Plant 90) ,Unmodified,5,64-22,19,-,-,-,-,densa,HMA,141-166,-,-,-,-,"27,27","1,39","23,68","52,34",519,18,406,943,1674,N/A,N/,1674,173,N/A,0,173,https://asphaltepd.org/epd/d/aRUd3B/
43545 ,Frank Road (Plant 90) ,SBS modified - 3.5% styrene-butadiene-styrene,5,76-22,14,-,-,-,-,densa,HMA,143-171,-,-,-,-,"37,32","2,10","23,68","63,10",688,28,406,1122,1934,N/A,N/,1934,129,N/A,0,129,https://asphaltepd.org/epd/d/qmU6Bm/
40138 301 58-28 ,Maumee (04110) ,Unmodified,3,58-28,45,-,-,-,-,densa,HMA,135-163,-,-,-,-,"16,26","0,17","23,67","40,10",304,2,408,714,974,N/A,N/,974,408,N/A,0,408,https://asphaltepd.org/epd/d/GZUGYA/
40592 Type 2 58-28 ,Maumee (04110) ,Unmodified,4,58-28,30,-,-,-,-,densa,HMA,135-163,-,-,-,-,"22,07","0,24","23,67","45,98",417,3,408,829,1343,N/A,N/,1343,272,N/A,0,272,https://asphaltepd.org/epd/d/ZXUE8p/
41079 Type 1 Surface 64-22 ,Maumee (04110) ,Unmodified,5,64-22,25,-,-,-,-,densa,HMA,138-163,-,-,-,-,"29,95","1,22","23,67","54,84",570,16,408,995,1852,N/A,N/,1852,227,N/A,0,227,https://asphaltepd.org/epd/d/4RUEqJ/
41091 Type 1 Intermediate 64-22 ,Maumee (04110) ,Unmodified,5,64-22,25,-,-,-,-,densa,HMA,138-163,-,-,-,-,"29,95","1,22","23,67","54,84",570,16,408,995,1852,N/A,N/,1852,227,N/A,0,227,https://asphaltepd.org/epd/d/bBUL1P/
42891 19MM 70-22 ,Maumee (04110) ,SBS modified - 3.5% styrene-butadiene-styrene,4,70-22,30,-,-,-,-,densa,HMA,154-177,-,-,-,-,"28,09","0,15","23,67","51,91",515,2,408,925,1443,N/A,N/,1443,272,N/A,0,272,https://asphaltepd.org/epd/d/pMU9jE/
42892 19MM 64-28 ,Maumee (04110) ,PPA Modified - up to 1% polyphosphoric acid,4,64-28,30,-,-,-,-,densa,HMA,148-163,-,-,-,-,"25,76","0,27","23,67","49,70",486,4,408,898,1540,N/A,N/,1540,272,N/A,0,272,https://asphaltepd.org/epd/d/9JUmvK/
43545 12MM 70-22 ,Maumee (04110) ,SBS modified - 3.5% styrene-butadiene-styrene,6,70-22,15,-,-,-,-,densa,HMA,154-177,-,-,-,-,"41,23","1,64","23,67","66,53",761,22,408,1191,2146,N/A,N/,2146,136,N/A,0,136,https://asphaltepd.org/epd/d/YqUmMm/
47436 SP402 76-22FR ,Maumee (04110) ,SBS modified - 3.5% styrene-butadiene-styrene,3,76-22,20,-,-,-,-,densa,HMA,154-177,-,-,-,-,"25,17","0,45","23,67","49,29",461,6,408,875,1279,N/A,N/,1279,181,N/A,0,181,https://asphaltepd.org/epd/d/xPU5Z3/
12.5mm type A 70-22M ,A&B Asphalt Corp #1301 ,SBS modified - 3.5% styrene-butadiene-styrene,6,70-22,14,-,-,-,-,densa,WMA,152-163,-,-,-,-,"40,76","5,93","21,44","68,13",752,79,371,1202,2120,N/A,N/,2120,127,N/A,0,127,https://asphaltepd.org/epd/d/BZUBED/
12.5mm type A 76-22M ,A&B Asphalt Corp #1301 ,SBS modified - 3.5% styrene-butadiene-styrene,6,76-22,14,-,-,-,-,densa,WMA,154-171,-,-,-,-,"40,76","5,60","21,44","67,80",752,74,371,1197,2120,N/A,N/,2120,127,N/A,0,127,https://asphaltepd.org/epd/d/GZUbvl/
19mm type A 64-28 ,A&B Asphalt Corp #1301 ,Unmodified,3,64-28,32,-,-,-,-,densa,WMA,143-157,-,-,-,-,"19,70","4,24","21,44","45,38",371,56,371,798,1190,N/A,N/,1190,292,N/A,0,292,https://asphaltepd.org/epd/d/pMUYrx/
301 base 58-28 ,A&B Asphalt Corp #1301 ,Unmodified,3,58-28,50,-,-,-,-,densa,WMA,135-149,-,-,-,-,"15,52","0,47","21,44","37,44",289,6,371,666,930,N/A,N/,930,451,N/A,0,451,https://asphaltepd.org/epd/d/4RU9xa/
T1 intermediate 58-28 ,A&B Asphalt Corp #1301 ,Unmodified,4,58-28,34,-,-,-,-,densa,WMA,135-149,-,-,-,-,"24,26","1,44","21,44","47,14",460,19,371,849,1488,N/A,N/,1488,306,N/A,0,306,https://asphaltepd.org/epd/d/YqUxV2/
Type 1 surface 64-22 ,A&B Asphalt Corp #1301 ,Unmodified,5,64-22,18,-,-,-,-,densa,WMA,146-160,-,-,-,-,"30,14","1,58","21,44","53,16",574,21,371,966,1860,N/A,N/,1860,163,N/A,0,163,https://asphaltepd.org/epd/d/85UXY2/
Type 1 surface 70-22M ,A&B Asphalt Corp #1301 ,SBS modified - 3.5% styrene-butadiene-styrene,5,70-22,18,-,-,-,-,densa,WMA,152-163,-,-,-,-,"35,91","2,95","21,44","60,31",661,39,371,1071,1860,N/A,N/,1860,163,N/A,0,163,https://asphaltepd.org/epd/d/1AU4YO/
