Repository: VictoriaCavalcanti/Impacto_Asfalto

# Asphalt Impact Research

To help a **Scientific Iniciation in Asphalt Impact**, we development a **Web Scrappy** to collect reserch data from **EDP's (Enviroment Production Declarations)**. The source of EDP's is [Emerald Eco-Label EPD Tool](https://asphaltepd.org), the current application get specific information from all EDP's from all 39 states of United States of America, in total we got data from 1717 EDP's that are writed in tables (matrices) on csv file format, every state have his on csv file.

File: sheets/dados_OK.csv
Mix,Usinas,Tipo Binder,Binder,P.G,RAP,Tipo Binder Additive,Binder Additive,Tipo Mix Additive,Mix Additive,Granulometria,Processo Produtivo,Temperaturas,Teor de cal,Cimento Portland,Recycled Asphalt Shingles,Crusher fines,CO2 - Material,CO2 - Transporte,CO2 - Produção,CO2 - Total,NRPR Fuel - Material,NRPR Fuel - Transporte,NRPR Fuel - Produção,NRPR Fuel - Total,NRPR Mat - Material,NRPR Mat - Transporte,NRPR Mat - Produção,NRPR Mat - Total,SM - Material,SM - Transporte,SM - Produção,SM - Total,URLS
S3qc0021901200 ,McAlester Asphalt ,5,5,64-22,14,-,-,-,-,densa,HMA,141-163,-,-,-,-,"27,32","6,04","34,98","68,33",520,80,149,749,1674,N/A,N/A,1674,130,N/A,0,130,https://asphaltepd.org/epd/d/keUvQb/
S3qc0022100400 ,McAlester Asphalt ,4,4,64-22,14,-,-,-,-,Não reportada,HMA,141-163,-,-,-,-,"24,46","5,54","34,98","64,98",464,74,149,687,1488,N/A,N/A,1488,131,N/A,0,131,https://asphaltepd.org/epd/d/25Ube6/
S4c00931800900 ,McAlester Asphalt ,5,5,64-22,-,-,-,-,-,densa,HMA,141-163,-,-,-,-,"30,90","10,19","34,98","76,07",590,135,149,874,1897,N/A,N/A,1897,0,N/A,0,0,https://asphaltepd.org/epd/d/qmU6Ol/
S4qc0022200500 ,McAlester Asphalt ,6,6,64-22,-,-,-,-,-,densa,HMA,141-163,-,-,-,-,"33,75","6,57","34,98","75,30",645,87,149,881,2083,N/A,N/A,2083,0,N/A,0,0,https://asphaltepd.org/epd/d/DdUG1L/
S5qc0022000601 ,McAlester Asphalt ,6,6,64-22,-,-,-,-,-,densa,HMA,141-163,-,-,-,-,"35,47","6,38","34,98","76,82",678,85,149,912,2194,N/A,N/A,2194,0,N/A,0,0,https://asphaltepd.org/epd/d/j5UQwP/
211115 ,Muskogee Asphalt ,4,4,64-22,14,-,-,-,-,densa,HMA,141-163,-,-,-,-,"26,75","2,35","27,98","57,08",509,31,74,614,1637,N/A,N/A,1637,130,N/A,0,130,https://asphaltepd.org/epd/d/QVUJQX/
ACR001-16 ,Muskogee Asphalt ,5,5,64-22,16,-,-,-,-,densa,HMA,141-163,-,-,-,-,"28,44","2,57","27,98","58,99",541,34,74,649,1748,N/A,N/A,1748,147,N/A,0,147,https://asphaltepd.org/epd/d/J5UjVr/
B4pv0442201100 ,Muskogee Asphalt ,5,5,64-22,16,Antistrip Agents - Amidoamines*,< 1%,-,-,densa,HMA,141-163,-,-,-,-,"31,88","2,22","27,98","62,08",608,29,74,711,1972,N/A,N/A,1972,146,N/A,0,146,https://asphaltepd.org/epd/d/3JUl98/
Rlpv0261800500 ,Muskogee Asphalt ,7,7,76-28,-,-,-,-,-,densa,HMA,152-174,-,-,-,-,"49,83","11,99","27,98","89,80",922,159,74,1155,2604,N/A,N/A,2604,0,N/A,0,0,https://asphaltepd.org/epd/d/aRUdYj/
S3c00932100300 ,Muskogee Asphalt ,4,4,64-22,14,-,-,-,-,densa,HMA,141-163,-,-,-,-,"25,60","2,78","27,98","56,36",486,37,74,597,1562,N/A,N/A,1562,130,N/A,0,130,https://asphaltepd.org/epd/d/gGUJDv/
S4c00932101300 ,Muskogee Asphalt ,5,5,64-22,-,Warm Mix Additive - Chemical*,< 1%,-,-,densa,HMA,141-163,-,-,-,-,"32,62","2,90","27,98","63,50",623,39,74,735,2009,N/A,N/A,2009,0,N/A,0,0,https://asphaltepd.org/epd/d/vZUzE8/
ACR001-16 ,Roberts Asphalt ,5,5,64-22,16,-,-,-,-,densa,HMA,141-163,-,-,-,-,"28,44","1,16","29,30","58,90",541,15,503,1060,1748,N/A,N/A,1748,147,N/A,0,147,https://asphaltepd.org/epd/d/XZU2r4/
S4qc0021800200 ,Roberts Asphalt ,6,6,76-28,-,-,-,-,-,densa,HMA,152-174,-,-,-,-,"39,53","2,48","29,30","71,31",730,33,503,1266,2046,N/A,N/A,2046,0,N/A,0,0,https://asphaltepd.org/epd/d/rQUrK4/
S4qc0022100800 ,Roberts Asphalt ,5,5,64-22,-,Warm Mix Additive - Chemical*,< 1%,-,-,densa,HMA,141-163,-,-,-,-,"32,62","2,13","29,30","64,05",623,28,503,1154,2009,N/A,N/A,2009,0,N/A,0,0,https://asphaltepd.org/epd/d/KoUJBm/
213000 ,Tulsa 129th East Avenue Asphalt ,3,3,64-22,19,-,-,-,-,densa,HMA,141-163,-,-,-,-,"19,27","0,82","25,54","45,63",363,11,329,704,1153,N/A,N/A,1153,176,N/A,0,176,https://asphaltepd.org/epd/d/ZXUEgZ/
213005 ,Tulsa 129th East Avenue Asphalt ,4,4,64-22,19,-,-,-,-,densa,HMA,141-163,-,-,-,-,"24,41","0,80","25,54","50,75",463,11,329,803,1488,N/A,N/A,1488,174,N/A,0,174,https://asphaltepd.org/epd/d/YqUmQw/
213010 ,Tulsa 129th East Avenue Asphalt ,5,5,64-22,14,-,-,-,-,densa,HMA,141-163,-,-,-,-,"27,89","0,78","25,54","54,21",531,10,329,870,1711,N/A,N/A,1711,130,N/A,0,130,https://asphaltepd.org/epd/d/BZUyrY/
S3c00931700800 ,Tulsa 129th East Avenue Asphalt ,4,4,70-28,14,-,-,-,-,densa,HMA,152-174,-,-,-,-,"28,39","0,77","25,54","54,70",521,10,329,861,1451,N/A,N/A,1451,131,N/A,0,131,https://asphaltepd.org/epd/d/85Ur1L/
S3qc0062000501 ,Tulsa 129th East Avenue Asphalt ,3,3,64-22,19,-,-,-,-,densa,HMA,141-163,-,-,-,-,"20,41","0,82","25,54","46,77",385,11,329,726,1227,N/A,N/A,1227,175,N/A,0,175,https://asphaltepd.org/epd/d/rQUrOG/
S4qc0062000900 ,Tulsa 129th East Avenue Asphalt ,4,4,64-22,19,-,-,-,-,densa,HMA,141-163,-,-,-,-,"26,13","0,80","25,54","52,47",496,11,329,836,1599,N/A,N/A,1599,174,N/A,0,174,https://asphaltepd.org/epd/d/GZUGRZ/
21300 ,Tulsa Gencor Asphalt ,3,3,64-22,24,-,-,-,-,densa,HMA,141-163,-,-,-,-,"17,50","0,37","20,44","38,32",329,5,354,688,1041,N/A,N/A,1041,220,N/A,0,220,https://asphaltepd.org/epd/d/vZUzO2/
213005 ,Tulsa Gencor Asphalt ,4,4,64-22,24,-,-,-,-,densa,HMA,141-163,-,-,-,-,"23,22","0,78","20,44","44,44",440,10,354,805,1413,N/A,N/A,1413,218,N/A,0,218,https://asphaltepd.org/epd/d/J5UjJJ/
213010 ,Tulsa Gencor Asphalt ,5,5,64-22,14,-,-,-,-,other,HMA,141-163,-,-,-,-,"27,89","0,47","20,44","48,80",531,6,354,891,1711,N/A,N/A,1711,130,N/A,0,130,https://asphaltepd.org/epd/d/wRU3xz/
213010 ,Tulsa Gencor Asphalt ,5,5,64-22,14,-,-,-,-,other,HMA,141-163,-,-,-,-,"27,89","0,47","20,44","48,80",531,6,354,891,1711,N/A,N/A,1711,130,N/A,0,130,https://asphaltepd.org/epd/d/5mUDQK/
S3QC0062000100 ,Tulsa Gencor Asphalt ,3,3,64-22,19,-,-,-,-,densa,HMA,141-163,-,-,-,-,"20,41","0,52","20,44","41,37",385,7,354,747,1227,N/A,N/A,1227,175,N/A,0,175,https://asphaltepd.org/epd/d/eBUM79/
S4QC0061800100 ,Tulsa Gencor Asphalt ,5,5,64-22,-,-,-,-,-,densa,HMA,141-163,-,-,-,-,"32,04","4,18","20,44","56,66",612,55,354,1022,1971,N/A,N/A,1971,0,N/A,0,0,https://asphaltepd.org/epd/d/AKU4KK/
S4QC0062000200 ,Tulsa Gencor Asphalt ,4,4,64-22,19,-,-,-,-,densa,HMA,141-163,-,-,-,-,"26,13","0,48","20,44","47,05",496,6,354,857,1599,N/A,N/A,1599,174,N/A,0,174,https://asphaltepd.org/epd/d/drUJmy/
S5QC0061294900 ,Tulsa Gencor Asphalt ,6,6,64-22,-,-,-,-,-,densa,HMA,141-163,-,-,-,-,"35,47","1,11","20,44","57,03",678,15,354,1048,2194,N/A,N/A,2194,0,N/A,0,0,https://asphaltepd.org/epd/d/LDUd9R/
213005 ,Vinita Asphalt ,4,4,64-22,19,-,-,-,-,densa,HMA,141-163,-,-,-,-,"24,41","1,74","31,87","58,02",463,23,126,612,1488,N/A,N/A,1488,174,N/A,0,174,https://asphaltepd.org/epd/d/9JUmgJ/
B4qc0062200100 ,Vinita Asphalt ,5,5,70-28,11,-,-,-,-,densa,HMA,152-174,-,-,-,-,"33,92","2,84","31,87","68,63",625,38,126,788,1748,N/A,N/A,1748,104,N/A,0,104,https://asphaltepd.org/epd/d/1AUKwE/
S3qc0062001500 ,Vinita Asphalt ,4,4,64-22,19,-,-,-,-,densa,HMA,141-163,-,-,-,-,"23,27","1,73","31,87","56,86",441,23,126,589,1413,N/A,N/A,1413,175,N/A,0,175,https://asphaltepd.org/epd/d/pMU9JZ/
S4qc0062001600 ,Vinita Asphalt ,4,4,64-22,19,-,-,-,-,densa,HMA,141-163,-,-,-,-,"24,98","1,75","31,87","58,60",474,23,126,623,1525,N/A,N/A,1525,174,N/A,0,174,https://asphaltepd.org/epd/d/bBUL56/
S4qc0062002100 ,Vinita Asphalt ,5,5,70-28,-,-,-,-,-,densa,HMA,152-174,-,-,-,-,"38,16","3,42","31,87","73,44",704,45,126,875,1971,N/A,N/A,1971,0,N/A,0,0,https://asphaltepd.org/epd/d/QVUJ52/
S5qc0062200600 ,Vinita Asphalt ,6,6,76-28,-,-,-,-,-,densa,HMA,152-174,-,-,-,-,"42,96","2,88","31,87","77,72",794,38,126,958,2232,N/A,N/A,2232,0,N/A,0,0,https://asphaltepd.org/epd/d/GZUGE2/
3012-HLCC-12020 ,Haskell Lemon East Plant ,5,5,64-22,-,-,-,-,-,densa,HMA,143-152,-,-,-,-,"30,33","17,13","33,11","80,56",579,227,570,1376,1860,N/A,N/A,1860,0,N/A,0,0,https://asphaltepd.org/epd/d/QVU6OA/
3012-HLCC-14305 ,Haskell Lemon East Plant ,4,4,64-22,24,-,-,-,-,densa,HMA,143-152,-,-,-,-,"23,22","11,52","33,11","67,84",440,153,570,1163,1413,N/A,N/A,1413,218,N/A,0,218,https://asphaltepd.org/epd/d/3JU6Ga/
3012-HLCC-17015 ,Haskell Lemon East Plant ,4,4,64-22,24,-,-,-,-,densa,HMA,143-152,-,-,-,-,"22,07","12,53","33,11","67,72",418,166,570,1154,1339,N/A,N/A,1339,219,N/A,0,219,https://asphaltepd.org/epd/d/P5UkzE/
3012-HLCC-21008 BMD HMA ,Haskell Lemon East Plant ,3,3,58-28,24,-,-,-,-,densa,HMA,143-152,-,-,-,-,"17,50","10,69","33,11","61,30",329,142,570,1041,1041,N/A,N/A,1041,220,N/A,0,220,https://asphaltepd.org/epd/d/mYUBRL/
3012-HLCC-21005 ,Haskell Lemon Norman Plant ,3,3,58-28,24,-,-,-,-,densa,HMA,143-152,-,-,-,-,"17,50","7,71","27,52","52,73",329,102,473,904,1041,N/A,N/A,1041,220,N/A,0,220,https://asphaltepd.org/epd/d/9JUKEM/
S3qc0382100400 ,Haskell Lemon Norman Plant ,4,4,64-22,24,-,-,-,-,densa,HMA,143-152,-,-,-,-,"21,50","6,27","27,52","55,29",406,83,473,963,1302,N/A,N/A,1302,219,N/A,0,219,https://asphaltepd.org/epd/d/xPUykz/
S4qc0381800300 ,Haskell Lemon Norman Plant ,4,4,64-22,24,-,-,-,-,densa,HMA,143-152,-,-,-,-,"21,50","8,71","27,52","57,74",406,116,473,995,1302,N/A,N/A,1302,219,N/A,0,219,https://asphaltepd.org/epd/d/pMUDZl/
S4qc0382000600 ,Haskell Lemon Norman Plant ,5,5,64-22,-,-,-,-,-,densa,HMA,143-152,-,-,-,-,"29,75","12,12","27,52","69,39",568,161,473,1202,1823,N/A,N/A,1823,0,N/A,0,0,https://asphaltepd.org/epd/d/85UoJD/
3012-HLCC-21003 ,Haskell Lemon Shawnee Plant ,3,3,58-28,24,-,-,-,-,densa,HMA,143-152,-,-,-,-,"17,50","9,20","23,12","49,82",329,122,399,850,1041,N/A,N/A,1041,220,N/A,0,220,https://asphaltepd.org/epd/d/25UOXA/
S3qc0381800200 ,Haskell Lemon Shawnee Plant ,3,3,64-22,24,-,-,-,-,densa,HMA,143-152,-,-,-,-,"19,22","10,16","23,12","52,50",362,135,399,896,1153,N/A,N/A,1153,220,N/A,0,220,https://asphaltepd.org/epd/d/BZUVGb/
S4qc0381900100 ,Haskell Lemon Shawnee Plant ,4,4,64-22,24,-,-,-,-,densa,HMA,143-152,-,-,-,-,"22,07","10,21","23,12","55,40",418,136,399,952,1339,N/A,N/A,1339,219,N/A,0,219,https://asphaltepd.org/epd/d/6QUK14/
S4qc0381900200 ,Haskell Lemon Shawnee Plant ,5,5,64-22,-,-,-,-,-,densa,HMA,143-152,-,-,-,-,"29,75","13,88","23,12","66,75",568,184,399,1151,1823,N/A,N/A,1823,0,N/A,0,0,https://asphaltepd.org/epd/d/j5Ug2w/
3012-HLCC-21008 ,Haskell Lemon West Plant ,3,3,58-28,24,-,-,-,-,densa,HMA,143-152,-,-,-,-,"17,50","10,61","36,48","64,59",329,141,631,1100,1041,N/A,N/A,1041,220,N/A,0,220,https://asphaltepd.org/epd/d/DdUVlK/
S3qc0131802200 ,Haskell Lemon West Plant ,3,3,64-22,24,-,-,-,-,densa,HMA,143-152,-,-,-,-,"18,07","10,75","36,48","65,30",340,143,631,1113,1079,N/A,N/A,1079,220,N/A,0,220,https://asphaltepd.org/epd/d/qmUXmo/
S4qc0131901500 ,Haskell Lemon West Plant ,4,4,64-22,24,-,-,-,-,densa,HMA,143-152,-,-,-,-,"24,36","11,63","36,48","72,47",462,154,631,1247,1488,N/A,N/A,1488,218,N/A,0,218,https://asphaltepd.org/epd/d/V4U3wr/

File: sheets/dados_OR.csv
Mix,Usinas,Tipo Binder,Binder,P.G,RAP,Tipo Binder Additive,Binder Additive,Tipo Mix Additive,Mix Additive,Granulometria,Processo Produtivo,Temperaturas,Teor de cal,Cimento Portland,Recycled Asphalt Shingles,Crusher fines,CO2 - Material,CO2 - Transporte,CO2 - Produção,CO2 - Total,NRPR Fuel - Material,NRPR Fuel - Transporte,NRPR Fuel - Produção,NRPR Fuel - Total,NRPR Mat - Material,NRPR Mat - Transporte,NRPR Mat - Produção,NRPR Mat - Total,SM - Material,SM - Transporte,SM - Produção,SM - Total,URLS
"1/2"" LV2 64-28 30 ",Westland ,PPA Modified - up to 1% polyphosphoric acid,4,64-28,29,-,-,-,-,densa,HMA,161-166,-,-,-,-,"26,71","0,40","24,25","51,36",504,5,280,789,1599,N/A,N/A,1599,260,N/A,0,260,https://asphaltepd.org/epd/d/74Up4/
"1/2"" LV2 70-28 30 ",Westland ,SBS modified - 3.5% styrene-butadiene-styrene,4,70-28,29,-,-,-,-,densa,HMA,161-166,-,-,-,-,"29,61","0,38","24,25","54,24",543,5,280,828,1525,N/A,N/A,1525,261,N/A,0,261,https://asphaltepd.org/epd/d/drUPy/
"1/2"" LV3 64-28 30 ",Westland ,PPA Modified - up to 1% polyphosphoric acid,4,64-28,29,-,-,-,-,Não reportada,HMA,161-166,-,-,-,-,"25,53","0,38","24,25","50,17",481,5,280,766,1525,N/A,N/A,1525,261,N/A,0,261,https://asphaltepd.org/epd/d/eBUA9/
"1/2"" LV3 70-28 30 ",Westland ,SBS modified - 3.5% styrene-butadiene-styrene,4,70-28,29,-,-,-,-,densa,HMA,165-169,-,-,-,-,"30,99","0,40","24,25","55,64",569,5,280,854,1599,N/A,N/A,1599,260,N/A,0,260,https://asphaltepd.org/epd/d/wRUwz/
"1/2"" LV4 70-28ER with 0.5% Evotherm ",Westland ,SBS modified - 3.5% styrene-butadiene-styrene,5,70-28,19,-,-,Warm Mix Additive - Zeolites (aluminosilicates)*,< 1%,densa,HMA,167-173,-,-,-,-,"34,88","0,45","24,25","59,59",642,6,280,928,1805,N/A,N/A,1805,173,N/A,0,173,https://asphaltepd.org/epd/d/QVU7RK/
"3/8"" LV2 64-28 30 ",Westland ,PPA Modified - up to 1% polyphosphoric acid,5,64-28,29,-,-,-,-,densa,HMA,161-166,-,-,-,-,"30,82","0,46","24,25","55,54",583,6,280,869,1860,N/A,N/A,1860,259,N/A,0,259,https://asphaltepd.org/epd/d/AKUlK/
"1/2"" ODOT Level 3 ",Hermiston Asphalt ,Unmodified,4,64-22,30,-,-,-,-,densa,HMA,133-166,-,-,-,-,"22,58","0,35","19,91","42,84",427,5,341,773,1376,N/A,N/A,1376,272,N/A,0,272,https://asphaltepd.org/epd/d/QVUJ1d/
"3/8"" ODOT Level 2 ",Hermiston Asphalt ,Unmodified,5,64-22,30,-,-,-,-,densa,HMA,138-163,-,-,-,-,"27,15","1,59","19,91","48,65",516,21,341,878,1674,N/A,N/A,1674,272,N/A,0,272,https://asphaltepd.org/epd/d/keU1VV/
B2013.03(2022) ,Lone Pine ,SBS modified - 3.5% styrene-butadiene-styrene,4,64-28,24,-,-,-,-,densa,HMA,149-166,-,-,-,-,"31,73","0,20","25,17","57,09",583,3,288,874,1637,N/A,N/A,1637,217,N/A,0,217,https://asphaltepd.org/epd/d/LDURXk/
5037-OCMM300TX ,Redmond Asphalt Plant ,PPA Modified - up to 1% polyphosphoric acid,6,64-28,28,-,-,-,-,densa,HMA,150-155,-,-,-,-,"33,76","3,30","15,57","52,63",640,44,269,953,2046,N/A,N/A,2046,257,N/A,0,257,https://asphaltepd.org/epd/d/P5URkQ/
5037-OCMM300TX ,Redmond Asphalt Plant ,PPA Modified - up to 1% polyphosphoric acid,6,64-28,28,-,-,-,-,densa,HMA,150-155,-,-,-,-,"33,76","3,09","15,57","52,43",640,41,269,950,2046,N/A,N/A,2046,257,N/A,0,257,https://asphaltepd.org/epd/d/aRUqbe/
5307-OCGL142T ,Redmond Asphalt Plant ,PPA Modified - up to 1% polyphosphoric acid,6,Não reportado,12,-,-,-,-,Não reportada,HMA,154-160,-,-,3,-,"33,97","4,37","15,57","53,91",643,58,269,970,2046,N/A,N/A,2046,137,N/A,0,137,https://asphaltepd.org/epd/d/mYUPro/
5307-OCGL142T ,Redmond Asphalt Plant ,PPA Modified - up to 1% polyphosphoric acid,6,Não reportado,12,-,-,-,-,Não reportada,HMA,154-160,-,-,3,-,"33,97","4,57","15,57","54,11",643,61,269,973,2046,N/A,N/A,2046,137,N/A,0,137,https://asphaltepd.org/epd/d/o8UXpB/
OR52D3000 ,Coffee Lake Asphalt Plant ,Unmodified,6,64-22,30,-,-,-,-,densa,HMA,151-156,-,-,-,-,"35,28","0,99","13,01","49,27",671,13,230,914,2194,N/A,N/A,2194,338,N/A,0,338,https://asphaltepd.org/epd/d/1AUa2A/
OR53D3000 ,Coffee Lake Asphalt Plant ,Unmodified,6,64-22,30,-,-,-,-,densa,HMA,149-155,-,-,-,-,"34,13","0,98","13,01","48,12",649,13,230,892,2120,N/A,N/A,2120,335,N/A,0,335,https://asphaltepd.org/epd/d/xPU3w7/
OR54D20000 ,Coffee Lake Asphalt Plant ,Unmodified,6,70-22,20,-,-,-,-,densa,HMA,160-166,-,-,-,-,"33,66","4,79","13,01","51,45",640,64,230,934,2083,N/A,N/A,2083,239,N/A,0,239,https://asphaltepd.org/epd/d/o8UKL7/
OR53D30000 ,Sundial Asphalt Plant ,Unmodified,6,64-22,30,-,-,-,-,densa,HMA,152-157,-,-,-,-,"32,98","1,79","10,00","44,76",627,23,176,826,2046,N/A,N/A,2046,332,N/A,0,332,https://asphaltepd.org/epd/d/V4UPGY/
OR53D30000 ,Sundial Asphalt Plant ,Unmodified,5,64-22,30,-,-,-,-,densa,HMA,151-156,-,-,-,-,"31,84","1,78","10,00","43,62",604,23,176,804,1971,N/A,N/A,1971,330,N/A,0,330,https://asphaltepd.org/epd/d/YqU53g/
OR54D20000 ,Sundial Asphalt Plant ,Unmodified,5,70-22,20,-,-,-,-,densa,HMA,163-169,-,-,-,-,"31,37","2,03","10,00","43,39",596,27,176,798,1934,N/A,N/A,1934,238,N/A,0,238,https://asphaltepd.org/epd/d/74U5GR/
"1/2"" P401 ",110-Portland ,Unmodified,6,70-22,-,-,-,-,-,densa,HMA,149-163,-,-,-,-,"35,47","1,63","18,38","55,48",678,21,320,1020,2194,N/A,N/A,2194,0,N/A,0,0,https://asphaltepd.org/epd/d/P5UyOV/
"L2 1/2"" ",110-Portland ,Unmodified,4,64-22,30,-,-,-,-,densa,HMA,149-163,-,-,-,-,"26,36","1,15","18,38","45,89",500,15,320,836,1622,N/A,N/A,1622,268,N/A,0,268,https://asphaltepd.org/epd/d/LDURrZ/
"L3 1/2"" ",110-Portland ,Unmodified,4,64-22,30,-,-,-,-,densa,HMA,149-163,-,-,-,-,"25,22","1,15","18,38","44,74",478,15,320,813,1547,N/A,N/A,1547,269,N/A,0,269,https://asphaltepd.org/epd/d/aRU7R9/
"L4 1/2"" ",110-Portland ,Unmodified,5,70-22,20,-,-,-,-,densa,HMA,149-163,-,-,-,-,"27,66","3,77","18,38","49,81",526,50,320,896,1700,N/A,N/A,1700,179,N/A,0,179,https://asphaltepd.org/epd/d/QVUGax/
"WMA L3 1/2"" ",110-Portland ,Unmodified,4,64-22,30,-,-,-,-,densa,WMA,149-163,-,-,-,-,"25,22","1,15","18,38","44,74",478,15,320,813,1547,N/A,N/A,1547,269,N/A,0,269,https://asphaltepd.org/epd/d/mYUYax/
"L2 1/2"" ",111-Hillsboro ,Unmodified,4,64-22,30,-,-,-,-,densa,HMA,149-163,-,-,-,-,"27,04","1,56","22,24","50,83",514,21,387,921,1666,N/A,N/A,1666,270,N/A,0,270,https://asphaltepd.org/epd/d/DdUoJ2/
"L3 1/2"" ",111-Hillsboro ,Unmodified,4,64-22,30,-,-,-,-,densa,HMA,149-163,-,-,-,-,"25,90","1,55","22,24","49,69",492,21,387,899,1592,N/A,N/A,1592,269,N/A,0,269,https://asphaltepd.org/epd/d/V4UpGM/
MOD Blend ,111-Hillsboro ,Unmodified,6,64-22,-,-,-,-,-,densa,HMA,149-163,-,-,-,-,"35,47","2,20","22,24","59,91",678,29,387,1095,2194,N/A,N/A,2194,0,N/A,0,0,https://asphaltepd.org/epd/d/o8Up3A/
MOD C ,111-Hillsboro ,Unmodified,4,64-22,30,-,-,-,-,densa,HMA,149-163,-,-,-,-,"27,04","1,56","22,24","50,84",514,21,387,921,1666,N/A,N/A,1666,269,N/A,0,269,https://asphaltepd.org/epd/d/REUk87/
"WMA L3 1/2"" ",111-Hillsboro ,Unmodified,4,64-22,30,-,-,-,-,densa,WMA,149-163,-,-,-,-,"25,90","1,55","22,24","49,69",492,21,387,899,1592,N/A,N/A,1592,269,N/A,0,269,https://asphaltepd.org/epd/d/zwUkag/
"L2 1/2"" ",112-Foster Rd ,Unmodified,4,64-22,30,-,-,-,-,densa,HMA,149-163,-,-,-,-,"26,24","2,77","21,54","50,54",498,37,378,912,1614,N/A,N/A,1614,271,N/A,0,271,https://asphaltepd.org/epd/d/xPUdmR/
"L2 3/8"" ",112-Foster Rd ,Unmodified,6,64-22,15,-,-,-,-,densa,HMA,149-163,-,-,-,-,"34,91","3,37","21,54","59,82",667,45,378,1089,2168,N/A,N/A,2168,133,N/A,0,133,https://asphaltepd.org/epd/d/85UMgR/
"L3 1/2"" PG64-22 ",112-Foster Rd ,Unmodified,4,64-22,30,-,-,-,-,densa,HMA,149-163,-,-,-,-,"25,67","2,76","21,54","49,97",487,37,378,901,1577,N/A,N/A,1577,271,N/A,0,271,https://asphaltepd.org/epd/d/qmUrLO/
"L3 1/2"" PG70-22 ",112-Foster Rd ,Unmodified,4,70-22,30,-,-,-,-,densa,HMA,149-163,-,-,-,-,"25,16","2,74","21,54","49,43",477,36,378,891,1544,N/A,N/A,1544,270,N/A,0,270,https://asphaltepd.org/epd/d/DdUoD2/
MOD C ,112-Foster Rd ,Unmodified,5,64-22,25,-,-,-,-,densa,HMA,149-163,-,-,-,-,"31,27","2,98","21,54","55,78",596,40,378,1013,1938,N/A,N/A,1938,223,N/A,0,223,https://asphaltepd.org/epd/d/keUPRB/
15134520 ,Coburg ,Unmodified,6,64-22,30,-,-,-,-,densa,WMA,149-155,-,-,-,-,"35,72","1,27","23,70","60,70",682,17,412,1111,2232,N/A,N/A,2232,272,N/A,0,272,https://asphaltepd.org/epd/d/mYUPBo/
15134600 ,Coburg ,Unmodified,6,Não reportado,35,-,-,-,-,Não reportada,HMA,144-151,-,-,-,-,"35,10","1,20","23,70","60,01",670,16,412,1098,2194,N/A,N/A,2194,318,N/A,0,318,https://asphaltepd.org/epd/d/lyUa41/
15153520 ,Coburg ,Unmodified,6,Não reportado,30,-,-,-,-,Não reportada,HMA,149-155,-,-,-,-,"33,44","1,19","23,70","58,33",638,16,412,1066,2083,N/A,N/A,2083,272,N/A,0,272,https://asphaltepd.org/epd/d/AKUm2e/
15154520 ,Coburg ,Unmodified,6,Não reportado,30,-,-,-,-,Não reportada,HMA,149-155,-,-,-,-,"35,72","1,27","23,70","60,70",682,17,412,1111,2232,N/A,N/A,2232,272,N/A,0,272,https://asphaltepd.org/epd/d/QVUb6m/
15155320 ,Coburg ,Unmodified,6,Não reportado,20,-,-,-,-,Não reportada,HMA,150-156,-,-,-,-,"36,40","1,29","23,70","61,40",696,17,412,1125,2269,N/A,N/A,2269,181,N/A,0,181,https://asphaltepd.org/epd/d/eBUgbe/
15164320 ,Coburg ,SBS modified - 3.5% styrene-butadiene-styrene,6,Não reportado,20,-,-,-,-,Não reportada,HMA,172-177,-,-,-,-,"42,07","1,21","23,70","66,98",776,16,412,1205,2194,N/A,N/A,2194,181,N/A,0,181,https://asphaltepd.org/epd/d/wRUrka/
15164359 ,Coburg ,SBS modified - 3.5% styrene-butadiene-styrene,6,70-22,20,-,-,-,-,densa,HMA,163-169,-,-,-,-,"42,07","1,25","23,70","67,02",776,17,412,1205,2194,N/A,N/A,2194,181,N/A,0,181,https://asphaltepd.org/epd/d/QVU7XR/
15804320 ,Coburg ,Unmodified,6,64-22,20,-,-,-,-,densa,WMA,143-152,-,-,-,-,"37,54","1,29","23,70","62,53",718,17,412,1147,2343,N/A,N/A,2343,181,N/A,0,181,https://asphaltepd.org/epd/d/3JUOaL/
16134501 ,Coburg ,Unmodified,6,Não reportado,30,-,-,-,-,Não reportada,HMA,144-149,-,-,2,-,"35,18","1,20","23,70","60,09",670,16,412,1099,2194,N/A,N/A,2194,290,N/A,0,290,https://asphaltepd.org/epd/d/25U99O/
16134520 ,Coburg ,Unmodified,6,Não reportado,30,-,-,-,-,Não reportada,HMA,150-156,-,-,-,-,"34,58","1,23","23,70","59,51",660,16,412,1089,2157,N/A,N/A,2157,272,N/A,0,272,https://asphaltepd.org/epd/d/drU6kA/
16134600 ,Coburg ,Unmodified,6,Não reportado,35,-,-,-,-,Não reportada,HMA,144-149,-,-,-,-,"35,10","1,20","23,70","60,01",670,16,412,1098,2194,N/A,N/A,2194,318,N/A,0,318,https://asphaltepd.org/epd/d/6QUb6b/
16154520 ,Coburg ,Unmodified,6,64-22,30,-,-,-,-,densa,WMA,146-152,-,-,-,-,"34,01","1,21","23,70","58,92",649,16,412,1077,2120,N/A,N/A,2120,272,N/A,0,272,https://asphaltepd.org/epd/d/rQUx6X/
16155320 ,Coburg ,Unmodified,6,64-22,20,-,-,-,-,densa,WMA,143-152,-,-,-,-,"36,97","0,58","23,70","61,26",707,8,412,1127,2306,N/A,N/A,2306,181,N/A,0,181,https://asphaltepd.org/epd/d/pMUYVZ/
10144059 ,Hilroy ,Unmodified,6,Não reportado,-,-,-,-,-,Não reportada,HMA,169-177,-,-,-,-,"37,18","2,08","19,68","58,94",712,28,346,1085,2306,N/A,N/A,2306,0,N/A,0,0,https://asphaltepd.org/epd/d/rQUv8j/
15133520 ,Hilroy ,Unmodified,6,Não reportado,30,-,-,-,-,Não reportada,HMA,152-157,-,-,-,-,"34,03","1,57","19,68","55,28",649,21,346,1016,2120,N/A,N/A,2120,281,N/A,0,281,https://asphaltepd.org/epd/d/OPULpK/
15134420 ,Hilroy ,Unmodified,6,Não reportado,25,-,-,-,-,Não reportada,HMA,129-135,-,-,-,-,"35,79","1,72","19,68","57,19",683,23,346,1052,2232,N/A,N/A,2232,235,N/A,0,235,https://asphaltepd.org/epd/d/E3UAq5/
15134520 ,Hilroy ,Unmodified,6,Não reportado,30,-,-,-,-,Não reportada,HMA,149-155,-,-,-,-,"35,74","1,64","19,68","57,06",682,22,346,1050,2232,N/A,N/A,2232,281,N/A,0,281,https://asphaltepd.org/epd/d/9JUwar/
15135320 ,Hilroy ,Unmodified,6,Não reportado,20,-,-,-,-,Não reportada,HMA,150-156,-,-,-,-,"37,56","1,83","19,68","59,06",718,24,346,1088,2343,N/A,N/A,2343,190,N/A,0,190,https://asphaltepd.org/epd/d/gGUQoB/
15153520 ,Hilroy ,Unmodified,6,Não reportado,30,-,-,-,-,Não reportada,HMA,149-155,-,-,-,-,"34,03","1,57","19,68","55,28",649,21,346,1016,2120,N/A,N/A,2120,281,N/A,0,281,https://asphaltepd.org/epd/d/1AU4Eb/
15154420 ,Hilroy ,Unmodified,6,Não reportado,25,-,-,-,-,Não reportada,HMA,149-155,-,-,-,-,"35,22","1,67","19,68","56,57",672,22,346,1040,2194,N/A,N/A,2194,235,N/A,0,235,https://asphaltepd.org/epd/d/P5UwJL/
15154520 ,Hilroy ,Unmodified,6,Não reportado,30,-,-,-,-,Não reportada,HMA,149-155,-,-,-,-,"35,17","1,63","19,68","56,48",671,22,346,1039,2194,N/A,N/A,2194,281,N/A,0,281,https://asphaltepd.org/epd/d/XZUO9A/
15164359 ,Hilroy ,SBS modified - 3.5% styrene-butadiene-styrene,6,Não reportado,20,-,-,-,-,Não reportada,HMA,168-175,-,-,-,-,"41,40","1,73","19,68","62,81",764,23,346,1132,2157,N/A,N/A,2157,190,N/A,0,190,https://asphaltepd.org/epd/d/lyUZLb/
15424259 ,Hilroy ,SBS modified - 3.5% styrene-butadiene-styrene,6,Não reportado,15,-,-,-,-,Não reportada,HMA,164-171,-,-,-,-,"42,14","1,82","19,68","63,63",778,24,346,1148,2194,N/A,N/A,2194,145,N/A,0,145,https://asphaltepd.org/epd/d/3JUVdd/
15804320 ,Hilroy ,Unmodified,6,Não reportado,20,-,-,-,-,Não reportada,HMA,149-155,-,-,-,-,"37,56","1,83","19,68","59,06",718,24,346,1088,2343,N/A,N/A,2343,191,N/A,0,191,https://asphaltepd.org/epd/d/LDU8Rk/

File: sheets/dados_PA.csv
Mix,Usinas,Tipo Binder,Binder,P.G,RAP,Tipo Binder Additive,Binder Additive,Tipo Mix Additive,Mix Additive,Granulometria,Processo Produtivo,Temperaturas,Teor de cal,Cimento Portland,Recycled Asphalt Shingles,Crusher fines,CO2 - Material,CO2 - Transporte,CO2 - Produção,CO2 - Total,NRPR Fuel - Material,NRPR Fuel - Transporte,NRPR Fuel - Produção,NRPR Fuel - Total,NRPR Mat - Material,NRPR Mat - Transporte,NRPR Mat - Produção,NRPR Mat - Total,SM - Material,SM - Transporte,SM - Produção,SM - Total,URLS
CA-W1912101 ,Coatesville Asphalt Plant ,Unmodified + 1 terminal additive(s),4,64-22,15,-,-,-,-,densa,WMA,138-160,-,-,-,-,"21,60","3,43","22,93","47,96",409,45,376,830,1302,N/A,N/A,1302,136,N/A,0,136,https://asphaltepd.org/epd/d/rQUMq1/
CA-W1912103 ,Coatesville Asphalt Plant ,Unmodified + 1 terminal additive(s),4,64-22,15,-,-,-,-,densa,WMA,138-160,-,-,-,-,"21,60","4,17","22,93","48,70",409,55,376,840,1302,N/A,N/A,1302,136,N/A,0,136,https://asphaltepd.org/epd/d/KoUGgD/
CA-W1912201 ,Coatesville Asphalt Plant ,Unmodified + 1 terminal additive(s),3,64-22,20,-,-,-,-,densa,WMA,138-160,-,-,-,-,"20,40","3,60","22,93","46,94",385,48,376,809,1227,N/A,N/A,1227,181,N/A,0,181,https://asphaltepd.org/epd/d/1AUjQm/
CA-W1912203 ,Coatesville Asphalt Plant ,Unmodified + 1 terminal additive(s),3,64-22,20,-,-,-,-,densa,WMA,138-160,-,-,-,-,"20,40","4,11","22,93","47,45",385,55,376,816,1227,N/A,N/A,1227,181,N/A,0,181,https://asphaltepd.org/epd/d/rQUMgd/
CA-W1972101 ,Coatesville Asphalt Plant ,Unmodified + 1 terminal additive(s),4,64-22,15,-,-,-,-,densa,WMA,138-160,-,-,-,-,"21,60","3,36","22,93","47,89",409,45,376,830,1302,N/A,N/A,1302,136,N/A,0,136,https://asphaltepd.org/epd/d/3JUa2Y/
CA-W1972103 ,Coatesville Asphalt Plant ,Unmodified + 1 terminal additive(s),4,64-22,15,-,-,-,-,densa,WMA,138-160,-,-,-,-,"21,60","4,08","22,93","48,61",409,54,376,839,1302,N/A,N/A,1302,136,N/A,0,136,https://asphaltepd.org/epd/d/E3UDVm/
CA-W1972201 ,Coatesville Asphalt Plant ,Unmodified + 1 terminal additive(s),3,64-22,20,-,-,-,-,densa,WMA,138-160,-,-,-,-,"20,40","3,39","22,93","46,73",385,45,376,807,1227,N/A,N/A,1227,181,N/A,0,181,https://asphaltepd.org/epd/d/KoUGrM/
CA-W1972203 ,Coatesville Asphalt Plant ,Unmodified + 1 terminal additive(s),3,64-22,20,-,-,-,-,densa,WMA,138-160,-,-,-,-,"20,40","4,03","22,93","47,37",385,53,376,815,1227,N/A,N/A,1227,181,N/A,0,181,https://asphaltepd.org/epd/d/xPUda3/
CA-W2512101 ,Coatesville Asphalt Plant ,Unmodified + 1 terminal additive(s),3,64-22,15,-,-,-,-,densa,WMA,138-160,-,-,-,-,"19,89","3,52","22,93","46,34",375,47,376,799,1190,N/A,N/A,1190,136,N/A,0,136,https://asphaltepd.org/epd/d/1AUjJG/
CA-W2512102 ,Coatesville Asphalt Plant ,Unmodified + 1 terminal additive(s),3,64-22,15,-,-,-,-,densa,WMA,138-160,-,-,-,-,"19,89","3,90","22,93","46,72",375,52,376,804,1190,N/A,N/A,1190,136,N/A,0,136,https://asphaltepd.org/epd/d/mYUYE2/
CA-W2512201 ,Coatesville Asphalt Plant ,Unmodified + 1 terminal additive(s),3,64-22,20,-,-,-,-,Não reportada,WMA,138-160,-,-,-,-,"18,69","3,43","22,93","45,05",352,46,376,774,1116,N/A,N/A,1116,181,N/A,0,181,https://asphaltepd.org/epd/d/YqU3lm/
CA-W2512202 ,Coatesville Asphalt Plant ,Unmodified + 1 terminal additive(s),3,64-22,20,-,-,-,-,densa,WMA,138-160,-,-,-,-,"18,69","3,85","22,93","45,48",352,51,376,780,1116,N/A,N/A,1116,181,N/A,0,181,https://asphaltepd.org/epd/d/3JUa4V/
CA-W2572101 ,Coatesville Asphalt Plant ,Unmodified + 1 terminal additive(s),3,64-22,15,-,-,-,-,densa,WMA,138-160,-,-,-,-,"19,89","3,42","22,93","46,24",375,45,376,797,1190,N/A,N/A,1190,136,N/A,0,136,https://asphaltepd.org/epd/d/E3UD2D/
CA-W2572102 ,Coatesville Asphalt Plant ,Unmodified + 1 terminal additive(s),3,64-22,15,-,-,-,-,densa,WMA,138-160,-,-,-,-,"19,89","3,78","22,93","46,60",375,50,376,802,1190,N/A,N/A,1190,136,N/A,0,136,https://asphaltepd.org/epd/d/KoUG1a/
CA-W2572201 ,Coatesville Asphalt Plant ,Unmodified + 1 terminal additive(s),3,64-22,20,-,-,-,-,Não reportada,WMA,138-160,-,-,-,-,"18,69","3,32","22,93","44,95",352,44,376,773,1116,N/A,N/A,1116,181,N/A,0,181,https://asphaltepd.org/epd/d/XZUm1e/
CA-W2572202 ,Coatesville Asphalt Plant ,Unmodified + 1 terminal additive(s),3,64-22,20,-,-,-,-,densa,WMA,138-160,-,-,-,-,"18,69","3,73","22,93","45,35",352,50,376,778,1116,N/A,N/A,1116,181,N/A,0,181,https://asphaltepd.org/epd/d/9JUa2K/
CA-W95121H1 ,Coatesville Asphalt Plant ,Unmodified + 1 terminal additive(s),5,64-22,15,-,-,-,-,densa,WMA,138-160,-,-,-,-,"27,88","3,63","22,93","54,44",531,48,376,955,1711,N/A,N/A,1711,136,N/A,0,136,https://asphaltepd.org/epd/d/REUklq/
CA-W95121H3 ,Coatesville Asphalt Plant ,Unmodified + 1 terminal additive(s),5,64-22,15,-,-,-,-,densa,WMA,138-160,-,-,-,-,"27,88","4,30","22,93","55,12",531,57,376,964,1711,N/A,N/A,1711,136,N/A,0,136,https://asphaltepd.org/epd/d/zwUkgw/
CA-W95122H1 ,Coatesville Asphalt Plant ,Unmodified + 1 terminal additive(s),4,64-22,20,-,-,-,-,densa,WMA,138-160,-,-,-,-,"26,69","3,62","22,93","53,24",507,48,376,932,1637,N/A,N/A,1637,181,N/A,0,181,https://asphaltepd.org/epd/d/wRUeyP/
CA-W95122H3 ,Coatesville Asphalt Plant ,Unmodified + 1 terminal additive(s),4,64-22,20,-,-,-,-,densa,WMA,138-160,-,-,-,-,"26,69","4,24","22,93","53,86",507,56,376,940,1637,N/A,N/A,1637,181,N/A,0,181,https://asphaltepd.org/epd/d/J5U8rQ/
CA-W95721H1 ,Coatesville Asphalt Plant ,Unmodified + 1 terminal additive(s),5,64-22,15,-,-,-,-,densa,WMA,138-160,-,-,-,-,"27,88","3,66","22,93","54,47",531,49,376,955,1711,N/A,N/A,1711,136,N/A,0,136,https://asphaltepd.org/epd/d/5mUvMM/
CA-W95721H3 ,Coatesville Asphalt Plant ,Unmodified + 1 terminal additive(s),5,64-22,15,-,-,-,-,densa,WMA,138-160,-,-,-,-,"27,88","4,21","22,93","55,03",531,56,376,963,1711,N/A,N/A,1711,136,N/A,0,136,https://asphaltepd.org/epd/d/QVUGPg/
CA-W95722H1 ,Coatesville Asphalt Plant ,Unmodified + 1 terminal additive(s),4,64-22,20,-,-,-,-,densa,WMA,138-160,-,-,-,-,"26,69","3,58","22,93","53,20",507,47,376,931,1637,N/A,N/A,1637,181,N/A,0,181,https://asphaltepd.org/epd/d/3JUaqk/
CA-W95722H3 ,Coatesville Asphalt Plant ,Unmodified + 1 terminal additive(s),4,64-22,20,-,-,-,-,densa,WMA,138-160,-,-,-,-,"26,69","4,16","22,93","53,78",507,55,376,939,1637,N/A,N/A,1637,181,N/A,0,181,https://asphaltepd.org/epd/d/E3UD64/
W1972104 ,Erie ,Unmodified,4,64-22,15,Ingevity Evotherm M1,< 1%,-,-,densa,WMA,132-160,-,-,-,-,"34,39","31,65","26,24","92,27",633,415,451,1499,1346,N/A,N/A,1346,137,N/A,0,137,https://asphaltepd.org/epd/d/YqUzDJ/
W1972204 ,Erie ,Unmodified,3,64-22,25,Ingevity Evotherm M1,< 1%,-,-,densa,WMA,132-160,-,-,-,-,"30,86","28,01","26,24","85,11",564,368,451,1383,1122,N/A,N/A,1122,228,N/A,0,228,https://asphaltepd.org/epd/d/85UoLg/
W1972V04 ,Erie ,Unmodified,5,64-22,-,Ingevity Evotherm M1,< 1%,-,-,densa,WMA,132-160,-,-,-,-,"40,26","35,46","26,24","101,95",747,465,451,1664,1718,N/A,N/A,1718,1,N/A,0,1,https://asphaltepd.org/epd/d/j5UgJm/
W2572107 ,Erie ,Unmodified,3,64-22,15,Ingevity Evotherm M1,< 1%,-,-,densa,WMA,132-160,-,-,-,-,"32,11","31,75","26,24","90,09",588,417,451,1456,1197,N/A,N/A,1197,137,N/A,0,137,https://asphaltepd.org/epd/d/BZUVRq/
W2572207 ,Erie ,Unmodified,3,64-22,25,Ingevity Evotherm M1,< 1%,-,-,densa,WMA,132-160,-,-,-,-,"28,57","28,11","26,24","82,92",519,369,451,1340,974,N/A,N/A,974,228,N/A,0,228,https://asphaltepd.org/epd/d/xPUyol/
W2572V07 ,Erie ,Unmodified,4,64-22,-,Ingevity Evotherm M1,< 1%,-,-,densa,WMA,132-160,-,-,-,-,"37,98","37,17","26,24","101,38",703,488,451,1642,1569,N/A,N/A,1569,1,N/A,0,1,https://asphaltepd.org/epd/d/25UODx/
W9512VL1 ,Erie ,Unmodified,6,64-22,-,Ingevity Evotherm M1,< 1%,-,-,densa,WMA,132-160,-,-,-,-,"49,97","26,25","26,24","102,46",935,345,451,1732,2350,N/A,N/A,2350,1,N/A,0,1,https://asphaltepd.org/epd/d/DdUV6x/
W95721L1 ,Erie ,Unmodified,5,64-22,15,Ingevity Evotherm M1,< 1%,-,-,densa,WMA,132-160,-,-,-,-,"42,96","31,27","26,24","100,47",799,410,451,1661,1904,N/A,N/A,1904,137,N/A,0,137,https://asphaltepd.org/epd/d/qmUX54/
W95722L1 ,Erie ,Unmodified,4,64-22,25,Ingevity Evotherm M1,< 1%,-,-,densa,WMA,132-160,-,-,-,-,"39,43","27,64","26,24","93,30",730,363,451,1544,1680,N/A,N/A,1680,228,N/A,0,228,https://asphaltepd.org/epd/d/keU1Dm/
W95722L4 ,Erie ,Unmodified,4,64-22,25,Ingevity Evotherm M1,< 1%,-,-,densa,WMA,132-160,-,-,-,-,"38,28","27,69","26,24","92,21",708,363,451,1523,1606,N/A,N/A,1606,228,N/A,0,228,https://asphaltepd.org/epd/d/6QUK49/
W1912208 ,Hillsville ,Unmodified,3,64-22,25,Warm Mix Additive - Chemical*,< 1%,-,-,densa,WMA,132-160,-,-,-,-,"18,64","1,73","31,83","52,20",351,23,34,408,1116,N/A,N/A,1116,227,N/A,0,227,https://asphaltepd.org/epd/d/3JU6pQ/
W1972208 ,Hillsville ,Unmodified,3,64-22,25,Warm Mix Additive - Chemical*,< 1%,-,-,densa,WMA,132-160,-,-,-,-,"18,07","1,72","31,83","51,62",340,23,34,396,1079,N/A,N/A,1079,227,N/A,0,227,https://asphaltepd.org/epd/d/LDUv19/
W25121015 ,Hillsville ,Unmodified,3,64-22,15,Warm Mix Additive - Chemical*,< 1%,-,-,densa,WMA,132-160,-,-,-,-,"21,03","1,96","31,83","54,82",398,26,34,457,1265,N/A,N/A,1265,136,N/A,0,136,https://asphaltepd.org/epd/d/QVU6yG/
W95121G05 ,Hillsville ,Unmodified,5,64-22,15,Warm Mix Additive - Chemical*,< 1%,-,-,densa,WMA,132-160,-,-,-,-,"30,74","5,54","31,83","68,11",586,74,34,693,1897,N/A,N/A,1897,136,N/A,0,136,https://asphaltepd.org/epd/d/LDUvA9/
W95121L06 ,Hillsville ,Unmodified,5,64-22,15,Warm Mix Additive - Chemical*,< 1%,-,-,densa,WMA,132-160,-,-,-,-,"30,17","2,11","31,83","64,11",575,28,34,637,1860,N/A,N/A,1860,136,N/A,0,136,https://asphaltepd.org/epd/d/mYUBoV/
W95122L06 ,Hillsville ,Unmodified,5,64-22,25,Warm Mix Additive - Chemical*,< 1%,-,-,densa,WMA,132-160,-,-,-,-,"27,21","1,87","31,83","60,91",517,25,34,576,1674,N/A,N/A,1674,227,N/A,0,227,https://asphaltepd.org/epd/d/QVU6dG/
W95721E10 ,Hillsville ,Unmodified,5,64-22,15,Warm Mix Additive - Chemical*,< 1%,-,-,Não reportada,WMA,132-160,-,-,-,-,"29,60","2,10","31,83","63,53",564,28,34,626,1823,N/A,N/A,1823,136,N/A,0,136,https://asphaltepd.org/epd/d/P5UkZk/
W95721G05 ,Hillsville ,Unmodified,5,64-22,15,Warm Mix Additive - Chemical*,< 1%,-,-,densa,WMA,132-160,-,-,-,-,"29,60","5,28","31,83","66,70",564,70,34,668,1823,N/A,N/A,1823,136,N/A,0,136,https://asphaltepd.org/epd/d/gGU5OJ/
W95721G05 ,Hillsville ,Unmodified,5,64-22,15,Warm Mix Additive - Chemical*,< 1%,-,-,densa,WMA,132-160,-,-,-,-,"29,60","5,28","31,83","66,70",564,70,34,668,1823,N/A,N/A,1823,136,N/A,0,136,https://asphaltepd.org/epd/d/3JU6yO/
W95722L06 ,Hillsville ,Unmodified,4,64-22,25,Warm Mix Additive - Chemical*,< 1%,-,-,densa,WMA,132-160,-,-,-,-,"26,13","1,88","31,83","59,84",496,25,34,555,1603,N/A,N/A,1603,227,N/A,0,227,https://asphaltepd.org/epd/d/1AU2Ow/
W95731E10 ,Hillsville ,SBS modified - 3.5% styrene-butadiene-styrene,5,76-22,15,Warm Mix Additive - Chemical*,< 1%,-,-,densa,WMA,138-166,-,-,-,-,"35,25","7,99","31,83","75,07",649,106,34,789,1823,N/A,N/A,1823,136,N/A,0,136,https://asphaltepd.org/epd/d/OPUa6j/
W19122036 ,Homer City ,Unmodified,3,64-22,25,Warm Mix Additive - Chemical*,< 1%,-,-,densa,WMA,132-160,-,-,-,-,"19,83","3,31","24,77","47,91",374,44,418,836,1193,N/A,N/A,1193,227,N/A,0,227,https://asphaltepd.org/epd/d/zwU972/
W19722034 ,Homer City ,Unmodified,3,64-22,25,Warm Mix Additive - Chemical*,< 1%,-,-,densa,WMA,132-160,-,-,-,-,"19,83","2,50","24,77","47,10",374,33,418,826,1193,N/A,N/A,1193,227,N/A,0,227,https://asphaltepd.org/epd/d/74UBKb/
W19722036 ,Homer City ,Unmodified,3,64-22,25,Warm Mix Additive - Chemical*,< 1%,-,-,densa,WMA,132-160,-,-,-,-,"19,26","3,22","24,77","47,25",363,43,418,824,1156,N/A,N/A,1156,227,N/A,0,227,https://asphaltepd.org/epd/d/eBUMao/
W25122033 ,Homer City ,Unmodified,3,64-22,25,Warm Mix Additive - Chemical*,< 1%,-,-,densa,WMA,132-160,-,-,-,-,"19,26","2,49","24,77","46,52",363,33,418,814,1156,N/A,N/A,1156,227,N/A,0,227,https://asphaltepd.org/epd/d/LDUvby/
W25722034 ,Homer City ,Unmodified,3,64-22,25,Warm Mix Additive - Chemical*,< 1%,-,-,densa,WMA,132-160,-,-,-,-,"16,97","2,47","24,77","44,20",318,33,418,770,1007,N/A,N/A,1007,227,N/A,0,227,https://asphaltepd.org/epd/d/5mU5EA/
W95122L1 ,Homer City ,Unmodified,4,64-22,25,Warm Mix Additive - Chemical*,< 1%,-,-,densa,WMA,132-160,-,-,-,-,"26,70","2,57","24,77","54,04",507,34,418,960,1641,N/A,N/A,1641,227,N/A,0,227,https://asphaltepd.org/epd/d/E3UdXw/
W95721E2 ,Homer City ,Unmodified,5,64-22,15,Warm Mix Additive - Chemical*,< 1%,-,-,densa,WMA,132-160,-,-,-,-,"29,10","4,19","24,77","58,06",554,56,418,1028,1790,N/A,N/A,1790,136,N/A,0,136,https://asphaltepd.org/epd/d/XZUDQy/
W95722L1 ,Homer City ,Unmodified,4,64-22,25,Warm Mix Additive - Chemical*,< 1%,-,-,densa,WMA,132-160,-,-,-,-,"26,13","2,57","24,77","53,46",496,34,418,949,1603,N/A,N/A,1603,227,N/A,0,227,https://asphaltepd.org/epd/d/KoUa4x/
W95731E2 ,Homer City ,Unmodified,5,76-22,15,Warm Mix Additive - Chemical*,< 1%,-,-,densa,WMA,138-166,-,-,-,-,"29,10","4,19","24,77","58,06",554,56,418,1028,1790,N/A,N/A,1790,136,N/A,0,136,https://asphaltepd.org/epd/d/OPUaYl/
W19122040 ,Koppel ,Unmodified,3,64-22,40,Warm Mix Additive - Chemical*,< 1%,-,-,densa,WMA,132-160,-,-,-,-,"17,34","1,67","23,73","42,74",325,22,409,756,1042,N/A,N/A,1042,363,N/A,0,363,https://asphaltepd.org/epd/d/OPUPwz/
W1972108 ,Koppel ,Unmodified,4,64-22,15,Warm Mix Additive - Chemical*,< 1%,-,-,densa,WMA,132-160,-,-,-,-,"22,17","2,35","23,73","48,25",420,31,409,860,1339,N/A,N/A,1339,136,N/A,0,136,https://asphaltepd.org/epd/d/XZUm3z/
W1972208 ,Koppel ,Unmodified,3,64-22,25,Warm Mix Additive - Chemical*,< 1%,-,-,densa,WMA,132-160,-,-,-,-,"19,21","2,07","23,73","45,01",362,27,409,798,1153,N/A,N/A,1153,227,N/A,0,227,https://asphaltepd.org/epd/d/rQUMXK/
W95122L35 ,Koppel ,Unmodified,4,64-22,35,Warm Mix Additive - Chemical*,< 1%,-,-,densa,WMA,132-160,-,-,-,-,"25,39","1,87","23,73","50,99",481,25,409,915,1562,N/A,N/A,1562,318,N/A,0,318,https://asphaltepd.org/epd/d/KoUGqq/
W95721L06 ,Koppel ,Unmodified,5,64-22,15,Warm Mix Additive - Chemical*,< 1%,-,-,densa,WMA,132-160,-,-,-,-,"30,17","2,42","23,73","56,32",575,32,409,1016,1860,N/A,N/A,1860,136,N/A,0,136,https://asphaltepd.org/epd/d/3JUaJ4/
W95722L06 ,Koppel ,Unmodified,5,64-22,25,Warm Mix Additive - Chemical*,< 1%,-,-,densa,WMA,132-160,-,-,-,-,"27,21","2,14","23,73","53,08",517,28,409,954,1674,N/A,N/A,1674,227,N/A,0,227,https://asphaltepd.org/epd/d/E3UDk1/
W1912301BM ,Neville Island ,Unmodified,3,64-22,40,Warm Mix Additive - Chemical*,< 1%,-,-,densa,WMA,132-160,-,-,-,-,"16,20","4,50","19,14","39,84",303,59,328,690,967,N/A,N/A,967,363,N/A,0,363,https://asphaltepd.org/epd/d/xPUdym/
W1972101 ,Neville Island ,Unmodified,4,64-22,15,Warm Mix Additive - Chemical*,< 1%,-,-,densa,WMA,132-160,-,-,-,-,"22,74","8,13","19,14","50,01",431,107,328,865,1376,N/A,N/A,1376,136,N/A,0,136,https://asphaltepd.org/epd/d/BZU6V1/
W1972201 ,Neville Island ,Unmodified,3,64-22,25,Warm Mix Additive - Chemical*,< 1%,-,-,densa,WMA,132-160,-,-,-,-,"19,21","5,63","19,14","43,98",362,74,328,764,1153,N/A,N/A,1153,227,N/A,0,227,https://asphaltepd.org/epd/d/85UMo5/
W1972V01 ,Neville Island ,Unmodified,4,64-22,-,Warm Mix Additive - Chemical*,< 1%,-,-,densa,WMA,132-160,-,-,-,-,"26,33","7,50","19,14","52,98",501,99,328,927,1600,N/A,N/A,1600,0,N/A,0,0,https://asphaltepd.org/epd/d/4RUkRB/
W95122L30 ,Neville Island ,Unmodified,4,64-22,30,Warm Mix Additive - Chemical*,< 1%,-,-,densa,WMA,132-160,-,-,-,-,"24,93","6,26","19,14","50,33",473,82,328,883,1529,N/A,N/A,1529,273,N/A,0,273,https://asphaltepd.org/epd/d/OPUPRz/
W95122L31 ,Neville Island ,Unmodified,4,64-22,30,Warm Mix Additive - Chemical*,< 1%,-,-,densa,WMA,132-160,-,-,-,-,"24,93","6,31","19,14","50,39",473,83,328,883,1529,N/A,N/A,1529,273,N/A,0,273,https://asphaltepd.org/epd/d/QVUGK8/
W95122L35M ,Neville Island ,Unmodified,4,64-22,35,Warm Mix Additive - Chemical*,< 1%,-,-,densa,WMA,132-160,-,-,-,-,"23,68","8,30","19,14","51,12",448,109,328,885,1451,N/A,N/A,1451,318,N/A,0,318,https://asphaltepd.org/epd/d/pMUEDL/
W95721G1 ,Neville Island ,Unmodified,5,64-22,15,Warm Mix Additive - Chemical*,< 1%,-,-,densa,WMA,132-160,-,-,-,-,"29,60","8,81","19,14","57,55",564,116,328,1007,1823,N/A,N/A,1823,136,N/A,0,136,https://asphaltepd.org/epd/d/YqU3zG/
W95722L25 ,Neville Island ,Unmodified,4,64-22,25,Warm Mix Additive - Chemical*,< 1%,-,-,densa,WMA,132-160,-,-,-,-,"26,07","5,61","19,14","50,81",495,74,328,896,1600,N/A,N/A,1600,227,N/A,0,227,https://asphaltepd.org/epd/d/lyUGDE/
W95722L25 ,Neville Island ,Unmodified,4,64-22,25,Warm Mix Additive - Chemical*,< 1%,-,-,densa,WMA,132-160,-,-,-,-,"26,64","5,60","19,14","51,38",506,74,328,907,1637,N/A,N/A,1637,227,N/A,0,227,https://asphaltepd.org/epd/d/9JUaKz/
W9572VG1 ,Neville Island ,Unmodified,6,64-22,-,Warm Mix Additive - Chemical*,< 1%,-,-,densa,WMA,132-160,-,-,-,-,"34,90","10,92","19,14","64,96",667,143,328,1138,2158,N/A,N/A,2158,0,N/A,0,0,https://asphaltepd.org/epd/d/bBUQG9/
WS9543VE25 ,Neville Island ,SBS modified - 3.5% styrene-butadiene-styrene,6,76-22,-,Warm Mix Additive - Chemical*,< 1%,-,-,aberta,WMA,138-166,5,-,-,-,"109,89","7,57","19,14","136,60",1165,100,328,1592,2381,N/A,N/A,2381,0,N/A,0,0,https://asphaltepd.org/epd/d/J5Uvw5/
W19121036 ,New Kensington ,Unmodified,4,64-22,15,Warm Mix Additive - Chemical*,< 1%,-,-,densa,WMA,132-160,-,-,-,-,"23,89","6,19","18,02","48,10",453,82,308,843,1451,N/A,N/A,1451,136,N/A,0,136,https://asphaltepd.org/epd/d/aRU7vl/
W19122036 ,New Kensington ,Unmodified,3,64-22,25,Warm Mix Additive - Chemical*,< 1%,-,-,densa,WMA,132-160,-,-,-,-,"19,78","5,40","18,02","43,21",373,72,308,752,1190,N/A,N/A,1190,227,N/A,0,227,https://asphaltepd.org/epd/d/LDURwK/
W19122038 ,New Kensington ,Unmodified,3,64-22,40,Warm Mix Additive - Chemical*,< 1%,-,-,densa,WMA,132-160,-,-,-,-,"16,20","4,16","18,02","38,38",303,55,308,666,967,N/A,N/A,967,363,N/A,0,363,https://asphaltepd.org/epd/d/5mUvge/
W95121E2 ,New Kensington ,Unmodified,5,64-22,15,Warm Mix Additive - Chemical*,< 1%,-,-,densa,WMA,132-160,-,-,-,-,"29,60","6,17","18,02","53,79",564,82,308,953,1823,N/A,N/A,1823,136,N/A,0,136,https://asphaltepd.org/epd/d/vZU5Mo/
W95122L1 ,New Kensington ,Unmodified,4,64-22,25,Warm Mix Additive - Chemical*,< 1%,-,-,densa,WMA,132-160,-,-,-,-,"26,64","5,12","18,02","49,78",506,68,308,882,1637,N/A,N/A,1637,227,N/A,0,227,https://asphaltepd.org/epd/d/J5U82L/
HUTFC43VE3 ,Second Ave ,SBS modified - 3.5% styrene-butadiene-styrene,5,76-22,-,Warm Mix Additive - Chemical*,< 1%,-,-,open,HMA,138-166,-,-,-,-,"35,41","8,80","17,95","62,16",653,117,308,1078,1823,N/A,N/A,1823,0,N/A,0,0,https://asphaltepd.org/epd/d/vZU2X4/
W19121030 ,Second Ave ,Unmodified,4,64-22,15,Warm Mix Additive - Chemical*,< 1%,-,-,densa,WMA,132-160,-,-,-,-,"23,32","7,40","17,95","48,66",442,98,308,848,1414,N/A,N/A,1414,136,N/A,0,136,https://asphaltepd.org/epd/d/GZUdqv/
W19122030 ,Second Ave ,Unmodified,3,64-22,25,Warm Mix Additive - Chemical*,< 1%,-,-,densa,WMA,132-160,-,-,-,-,"20,35","6,49","17,95","44,79",384,86,308,778,1228,N/A,N/A,1228,227,N/A,0,227,https://asphaltepd.org/epd/d/ZXUw75/
W19123040 ,Second Ave ,Unmodified,3,64-22,40,Warm Mix Additive - Chemical*,< 1%,-,-,densa,WMA,132-160,-,-,-,-,"17,34","4,85","17,95","40,14",325,64,308,698,1042,N/A,N/A,1042,363,N/A,0,363,https://asphaltepd.org/epd/d/zwUK2k/
W25722030 ,Second Ave ,Unmodified,3,64-22,25,Warm Mix Additive - Chemical*,< 1%,-,-,densa,WMA,132-160,-,-,-,-,"18,07","6,09","17,95","42,10",340,81,308,729,1079,N/A,N/A,1079,227,N/A,0,227,https://asphaltepd.org/epd/d/74UmxB/
W95121E30 ,Second Ave ,Unmodified,5,64-22,15,Warm Mix Additive - Chemical*,< 1%,-,-,densa,WMA,132-160,-,-,-,-,"29,60","7,32","17,95","54,86",564,97,308,969,1823,N/A,N/A,1823,136,N/A,0,136,https://asphaltepd.org/epd/d/KoUGa8/
W95121E30F ,Second Ave ,Unmodified,5,64-22,15,Warm Mix Additive - Chemical*,< 1%,"Fibers, synthetic - Polypropylene*",< 1%,densa,WMA,132-160,-,-,-,-,"29,75","9,53","17,95","57,23",567,127,308,1001,1832,N/A,N/A,1832,137,N/A,0,137,https://asphaltepd.org/epd/d/drUqDV/
W95122L1 ,Second Ave ,Unmodified,4,64-22,25,Warm Mix Additive - Chemical*,< 1%,-,-,densa,WMA,132-160,-,-,-,-,"26,64","6,04","17,95","50,62",506,80,308,894,1637,N/A,N/A,1637,227,N/A,0,227,https://asphaltepd.org/epd/d/XZUmD6/
W9512VE30 ,Second Ave ,Unmodified,6,64-22,-,Warm Mix Additive - Chemical*,< 1%,-,-,densa,WMA,132-160,-,-,-,-,"34,90","8,76","17,95","61,60",667,116,308,1091,2158,N/A,N/A,2158,0,N/A,0,0,https://asphaltepd.org/epd/d/E3UDdp/
W95721E30 ,Second Ave ,Unmodified,5,64-22,15,Warm Mix Additive - Chemical*,< 1%,-,-,densa,WMA,132-160,-,-,-,-,"29,03","7,32","17,95","54,29",553,97,308,958,1786,N/A,N/A,1786,136,N/A,0,136,https://asphaltepd.org/epd/d/DdUOrw/
W95722L1 ,Second Ave ,Unmodified,4,64-22,25,Warm Mix Additive - Chemical*,< 1%,-,-,densa,WMA,132-160,-,-,-,-,"26,64","6,03","17,95","50,62",506,80,308,894,1637,N/A,N/A,1637,227,N/A,0,227,https://asphaltepd.org/epd/d/yeUmko/
W1972104 ,Sterrettania ,Unmodified,4,64-22,15,Ingevity Evotherm M1,< 1%,-,-,densa,WMA,132-160,-,-,-,-,"22,68","32,58","18,56","73,82",429,428,320,1176,1341,N/A,N/A,1341,136,N/A,0,136,https://asphaltepd.org/epd/d/85UMRE/
W1972204 ,Sterrettania ,Unmodified,3,64-22,25,Ingevity Evotherm M1,< 1%,-,-,densa,WMA,132-160,-,-,-,-,"19,15","28,79","18,56","66,51",360,378,320,1058,1118,N/A,N/A,1118,227,N/A,0,227,https://asphaltepd.org/epd/d/BZU6lv/
W19722044 ,Sterrettania ,Unmodified,2,64-22,35,Ingevity Evotherm M1,< 1%,-,-,densa,WMA,132-160,-,-,-,-,"15,62","25,01","18,56","59,19",291,328,320,939,894,N/A,N/A,894,318,N/A,0,318,https://asphaltepd.org/epd/d/25ULyJ/
W1972V04 ,Sterrettania ,Unmodified,5,64-22,-,Ingevity Evotherm M1,< 1%,-,-,densa,WMA,132-160,-,-,-,-,"27,98","38,25","18,56","84,80",532,502,320,1354,1676,N/A,N/A,1676,0,N/A,0,0,https://asphaltepd.org/epd/d/xPUdqQ/
W25722035 ,Sterrettania ,Unmodified,2,64-22,35,Ingevity Evotherm M1,< 1%,-,-,densa,WMA,132-160,-,-,-,-,"12,76","25,14","18,56","56,46",235,330,320,885,708,N/A,N/A,708,318,N/A,0,318,https://asphaltepd.org/epd/d/AKUXqv/
W95122L1 ,Sterrettania ,Unmodified,5,64-22,25,Ingevity Evotherm M1,< 1%,-,-,densa,WMA,132-160,-,-,-,-,"30,00","28,29","18,56","76,86",570,372,320,1262,1824,N/A,N/A,1824,227,N/A,0,227,https://asphaltepd.org/epd/d/5mUvPw/
W95721L1 ,Sterrettania ,Unmodified,5,64-22,15,Ingevity Evotherm M1,< 1%,-,-,densa,WMA,132-160,-,-,-,-,"31,25","32,18","18,56","82,00",595,423,320,1338,1899,N/A,N/A,1899,136,N/A,0,136,https://asphaltepd.org/epd/d/vZU5BV/
W95722L1 ,Sterrettania ,Unmodified,5,64-22,25,Ingevity Evotherm M1,< 1%,-,-,densa,WMA,132-160,-,-,-,-,"27,72","28,40","18,56","74,68",526,373,320,1219,1676,N/A,N/A,1676,227,N/A,0,227,https://asphaltepd.org/epd/d/J5U8bp/
W1911208 ,Wheatland ,Unmodified,3,58-28,25,Warm Mix Additive - Chemical*,< 1%,-,-,densa,WMA,127-154,-,-,-,-,"18,07","4,52","26,49","49,08",340,60,457,857,1079,N/A,N/A,1079,227,N/A,0,227,https://asphaltepd.org/epd/d/MmUbrz/
W1912107 ,Wheatland ,Unmodified,4,64-22,15,Warm Mix Additive - Chemical*,< 1%,-,-,densa,WMA,132-160,-,-,-,-,"25,03","5,28","26,49","56,80",475,70,457,1002,1525,N/A,N/A,1525,136,N/A,0,136,https://asphaltepd.org/epd/d/74UBVZ/
W1912108 ,Wheatland ,Unmodified,4,64-22,15,Warm Mix Additive - Chemical*,< 1%,-,-,Não reportada,WMA,132-160,-,-,-,-,"22,74","4,96","26,49","54,19",431,66,457,954,1376,N/A,N/A,1376,136,N/A,0,136,https://asphaltepd.org/epd/d/eBUMBY/
W1912207 ,Wheatland ,Unmodified,3,64-22,25,Warm Mix Additive - Chemical*,< 1%,-,-,densa,WMA,132-160,-,-,-,-,"20,35","4,65","26,49","51,50",384,62,457,903,1227,N/A,N/A,1227,227,N/A,0,227,https://asphaltepd.org/epd/d/wRU3bq/
W1912208 ,Wheatland ,Unmodified,3,64-22,25,Warm Mix Additive - Chemical*,< 1%,-,-,Não reportada,WMA,132-160,-,-,-,-,"18,64","4,35","26,49","49,48",351,58,457,866,1116,N/A,N/A,1116,227,N/A,0,227,https://asphaltepd.org/epd/d/drUJzz/
W1972107 ,Wheatland ,Unmodified,4,64-22,15,Warm Mix Additive - Chemical*,< 1%,-,-,densa,WMA,132-160,-,-,-,-,"23,31","5,24","26,49","55,05",442,70,457,969,1413,N/A,N/A,1413,136,N/A,0,136,https://asphaltepd.org/epd/d/AKU432/
W1972108 ,Wheatland ,Unmodified,4,64-22,15,Warm Mix Additive - Chemical*,< 1%,-,-,densa,WMA,132-160,-,-,-,-,"21,60","4,94","26,49","53,03",409,66,457,931,1302,N/A,N/A,1302,136,N/A,0,136,https://asphaltepd.org/epd/d/J5UxE4/
W1972108 ,Wheatland ,Unmodified,4,64-22,15,Warm Mix Additive - Chemical*,< 1%,-,-,densa,WMA,132-160,-,-,-,-,"21,60","4,94","26,49","53,03",409,66,457,931,1302,N/A,N/A,1302,136,N/A,0,136,https://asphaltepd.org/epd/d/vZUP9b/
W1972207 ,Wheatland ,Unmodified,3,64-22,25,Warm Mix Additive - Chemical*,< 1%,-,-,densa,WMA,132-160,-,-,-,-,"18,64","4,63","26,49","49,76",351,61,457,869,1116,N/A,N/A,1116,227,N/A,0,227,https://asphaltepd.org/epd/d/P5UkGq/
W1972208 ,Wheatland ,Unmodified,3,64-22,25,Warm Mix Additive - Chemical*,< 1%,-,-,densa,WMA,132-160,-,-,-,-,"18,07","4,34","26,49","48,90",340,58,457,855,1079,N/A,N/A,1079,227,N/A,0,227,https://asphaltepd.org/epd/d/E3UdqA/
W1973107 ,Wheatland ,SBS modified - 3.5% styrene-butadiene-styrene,4,76-22,15,Warm Mix Additive - Chemical*,< 1%,-,-,densa,WMA,138-166,-,-,-,-,"27,70","5,39","26,49","59,59",508,72,457,1037,1413,N/A,N/A,1413,136,N/A,0,136,https://asphaltepd.org/epd/d/LDUvX6/
W1973108 ,Wheatland ,SBS modified - 3.5% styrene-butadiene-styrene,4,76-22,15,Warm Mix Additive - Chemical*,< 1%,-,-,densa,WMA,138-166,-,-,-,-,"25,64","5,08","26,49","57,21",470,67,457,994,1302,N/A,N/A,1302,136,N/A,0,136,https://asphaltepd.org/epd/d/aRUbVr/
W25122015 ,Wheatland ,Unmodified,3,64-22,25,Warm Mix Additive - Chemical*,< 1%,-,-,densa,WMA,132-160,-,-,-,-,"16,92","4,33","26,49","47,75",318,57,457,832,1004,N/A,N/A,1004,227,N/A,0,227,https://asphaltepd.org/epd/d/XZUDXD/
W25122015 ,Wheatland ,Unmodified,3,64-22,25,Warm Mix Additive - Chemical*,< 1%,-,-,densa,WMA,132-160,-,-,-,-,"16,92","4,33","26,49","47,75",318,57,457,832,1004,N/A,N/A,1004,227,N/A,0,227,https://asphaltepd.org/epd/d/KoUaMG/
W2512209 ,Wheatland ,Unmodified,3,64-22,25,Warm Mix Additive - Chemical*,< 1%,-,-,densa,WMA,132-160,-,-,-,-,"16,35","4,81","26,49","47,66",307,64,457,828,967,N/A,N/A,967,227,N/A,0,227,https://asphaltepd.org/epd/d/mYUBDv/
W25722010 ,Wheatland ,Unmodified,2,64-22,25,Warm Mix Additive - Chemical*,< 1%,-,-,densa,WMA,132-160,-,-,-,-,"15,21","4,80","26,49","46,50",284,64,457,805,893,N/A,N/A,893,227,N/A,0,227,https://asphaltepd.org/epd/d/rQUD8r/
W25722016 ,Wheatland ,Unmodified,2,64-22,25,Warm Mix Additive - Chemical*,< 1%,-,-,densa,WMA,132-160,-,-,-,-,"15,21","4,30","26,49","46,01",284,57,457,799,893,N/A,N/A,893,227,N/A,0,227,https://asphaltepd.org/epd/d/1AU2Ea/
W25722016 ,Wheatland ,Unmodified,2,64-22,25,Warm Mix Additive - Chemical*,< 1%,-,-,densa,WMA,132-160,-,-,-,-,"15,21","4,30","26,49","46,01",284,57,457,799,893,N/A,N/A,893,227,N/A,0,227,https://asphaltepd.org/epd/d/aRUbKJ/
W25722016 ,Wheatland ,Unmodified,2,64-22,25,Warm Mix Additive - Chemical*,< 1%,-,-,densa,WMA,132-160,-,-,-,-,"15,21","4,30","26,49","46,01",284,57,457,799,893,N/A,N/A,893,227,N/A,0,227,https://asphaltepd.org/epd/d/OPUap2/
W25722016 ,Wheatland ,Unmodified,2,64-22,25,Warm Mix Additive - Chemical*,< 1%,-,-,densa,WMA,132-160,-,-,-,-,"15,21","4,30","26,49","46,01",284,57,457,799,893,N/A,N/A,893,227,N/A,0,227,https://asphaltepd.org/epd/d/LDUvaz/
W25722016 ,Wheatland ,Unmodified,2,64-22,25,Warm Mix Additive - Chemical*,< 1%,-,-,densa,WMA,132-160,-,-,-,-,"15,21","4,30","26,49","46,01",284,57,457,799,893,N/A,N/A,893,227,N/A,0,227,https://asphaltepd.org/epd/d/mYUBJj/
W25722016 ,Wheatland ,Unmodified,2,64-22,25,Warm Mix Additive - Chemical*,< 1%,-,-,densa,WMA,132-160,-,-,-,-,"15,21","4,30","26,49","46,01",284,57,457,799,893,N/A,N/A,893,227,N/A,0,227,https://asphaltepd.org/epd/d/QVU6X5/
W2572209 ,Wheatland ,Unmodified,2,64-22,25,Warm Mix Additive - Chemical*,< 1%,-,-,densa,WMA,132-160,-,-,-,-,"15,21","4,80","26,49","46,50",284,64,457,805,893,N/A,N/A,893,227,N/A,0,227,https://asphaltepd.org/epd/d/QVU6Zv/
W475721L02 ,Wheatland ,Unmodified,6,64-22,15,Warm Mix Additive - Chemical*,< 1%,-,-,densa,WMA,132-160,-,-,-,-,"33,60","5,10","26,49","65,19",641,68,457,1166,2083,N/A,N/A,2083,136,N/A,0,136,https://asphaltepd.org/epd/d/3JU6wO/
W95112L06 ,Wheatland ,Unmodified,5,58-28,25,Warm Mix Additive - Chemical*,< 1%,-,-,densa,WMA,127-154,-,-,-,-,"27,21","4,75","26,49","58,45",517,63,457,1037,1674,N/A,N/A,1674,227,N/A,0,227,https://asphaltepd.org/epd/d/lyUro8/
W95121E10 ,Wheatland ,Unmodified,5,64-22,15,Warm Mix Additive - Chemical*,< 1%,-,-,densa,WMA,132-160,-,-,-,-,"31,31","10,43","26,49","68,23",597,138,457,1193,1934,N/A,N/A,1934,136,N/A,0,136,https://asphaltepd.org/epd/d/MmUbxO/
W95121G05 ,Wheatland ,Unmodified,5,64-22,15,Warm Mix Additive - Chemical*,< 1%,-,-,densa,WMA,129- 16,-,-,-,-,"30,74","7,96","26,49","65,20",586,106,457,1149,1897,N/A,N/A,1897,136,N/A,0,136,https://asphaltepd.org/epd/d/zwU9o1/
W95121L07 ,Wheatland ,Unmodified,5,64-22,15,Warm Mix Additive - Chemical*,< 1%,-,-,densa,WMA,132-160,-,-,-,-,"31,31","5,07","26,49","62,88",597,67,457,1122,1934,N/A,N/A,1934,136,N/A,0,136,https://asphaltepd.org/epd/d/74UBRa/
W95122L06 ,Wheatland ,Unmodified,5,64-22,25,Warm Mix Additive - Chemical*,< 1%,-,-,densa,WMA,132-160,-,-,-,-,"27,21","4,47","26,49","58,17",517,59,457,1034,1674,N/A,N/A,1674,227,N/A,0,227,https://asphaltepd.org/epd/d/eBUMrq/
W95721E10 ,Wheatland ,Unmodified,5,64-22,15,Warm Mix Additive - Chemical*,< 1%,-,-,densa,WMA,132-160,-,-,-,-,"29,60","10,42","26,49","66,51",564,138,457,1159,1823,N/A,N/A,1823,136,N/A,0,136,https://asphaltepd.org/epd/d/wRU3QL/
W95721G05 ,Wheatland ,Unmodified,5,64-22,15,Warm Mix Additive - Chemical*,< 1%,-,-,Não reportada,WMA,132-160,-,-,-,-,"29,60","7,80","26,49","63,90",564,104,457,1125,1823,N/A,N/A,1823,136,N/A,0,136,https://asphaltepd.org/epd/d/J5UxQ1/
W95721L07 ,Wheatland ,Unmodified,5,64-22,15,Warm Mix Additive - Chemical*,< 1%,-,-,densa,WMA,132-160,-,-,-,-,"29,60","5,05","26,49","61,14",564,67,457,1088,1823,N/A,N/A,1823,136,N/A,0,136,https://asphaltepd.org/epd/d/vZUPZL/
W95722L06 ,Wheatland ,Unmodified,4,64-22,25,Warm Mix Additive - Chemical*,< 1%,-,-,densa,WMA,132-160,-,-,-,-,"26,06","4,45","26,49","57,01",495,59,457,1011,1599,N/A,N/A,1599,227,N/A,0,227,https://asphaltepd.org/epd/d/LDUvY9/
W95731E10 ,Wheatland ,SBS modified - 3.5% styrene-butadiene-styrene,5,76-22,15,Warm Mix Additive - Chemical*,< 1%,-,-,densa,WMA,138-166,-,-,-,-,"35,25","10,61","26,49","72,36",649,141,457,1247,1823,N/A,N/A,1823,136,N/A,0,136,https://asphaltepd.org/epd/d/P5UkXk/
W95731L07 ,Wheatland ,SBS modified - 3.5% styrene-butadiene-styrene,5,76-22,15,Warm Mix Additive - Chemical*,< 1%,-,-,densa,WMA,138-166,-,-,-,-,"35,25","5,24","26,49","66,99",649,70,457,1176,1823,N/A,N/A,1823,136,N/A,0,136,https://asphaltepd.org/epd/d/gGU5bJ/
W125121E9 ,Zelienople ,Unmodified,5,64-22,15,Warm Mix Additive - Chemical*,< 1%,-,-,densa,WMA,132-160,-,-,-,-,"29,03","8,86","20,18","58,06",553,118,345,1016,1785,N/A,N/A,1785,136,N/A,0,136,https://asphaltepd.org/epd/d/5mU5pB/
W125131E9 ,Zelienople ,SBS modified - 3.5% styrene-butadiene-styrene,5,76-22,15,Warm Mix Additive - Chemical*,< 1%,-,-,densa,WMA,138-166,-,-,-,-,"34,57","8,97","20,18","63,72",636,119,345,1101,1785,N/A,N/A,1785,136,N/A,0,136,https://asphaltepd.org/epd/d/o8UwpY/
W125721E9 ,Zelienople ,Unmodified,5,64-22,15,Warm Mix Additive - Chemical*,< 1%,-,-,densa,WMA,132-160,-,-,-,-,"27,31","9,03","20,18","56,52",520,120,345,985,1674,N/A,N/A,1674,136,N/A,0,136,https://asphaltepd.org/epd/d/KoUaGA/
W125731E9 ,Zelienople ,SBS modified - 3.5% styrene-butadiene-styrene,5,76-22,15,Warm Mix Additive - Chemical*,< 1%,-,-,densa,WMA,138-166,-,-,-,-,"32,51","9,14","20,18","61,82",598,121,345,1065,1674,N/A,N/A,1674,136,N/A,0,136,https://asphaltepd.org/epd/d/rQUDM9/
W1912105 ,Zelienople ,Unmodified,4,64-22,15,Warm Mix Additive - Chemical*,< 1%,-,-,densa,WMA,132-160,-,-,-,-,"23,31","4,18","20,18","47,67",442,56,345,843,1413,N/A,N/A,1413,136,N/A,0,136,https://asphaltepd.org/epd/d/3JUa7M/
W19122041 ,Zelienople ,Unmodified,3,64-22,40,Warm Mix Additive - Chemical*,< 1%,-,-,densa,WMA,132-160,-,-,-,-,"16,77","2,95","20,18","39,90",314,39,345,699,1004,N/A,N/A,1004,363,N/A,0,363,https://asphaltepd.org/epd/d/P5UyVM/
W1912205 ,Zelienople ,Unmodified,3,64-22,25,Warm Mix Additive - Chemical*,< 1%,-,-,densa,WMA,132-160,-,-,-,-,"20,35","3,69","20,18","44,22",384,49,345,779,1227,N/A,N/A,1227,227,N/A,0,227,https://asphaltepd.org/epd/d/vZU5wa/
W1972105 ,Zelienople ,Unmodified,4,64-22,15,Warm Mix Additive - Chemical*,< 1%,-,-,Não reportada,WMA,132-160,-,-,-,-,"22,17","4,18","20,18","46,53",420,56,345,821,1339,N/A,N/A,1339,136,N/A,0,136,https://asphaltepd.org/epd/d/5mUvBP/
W1972205 ,Zelienople ,Unmodified,3,64-22,25,Warm Mix Additive - Chemical*,< 1%,-,-,densa,WMA,132-160,-,-,-,-,"19,21","3,69","20,18","43,08",362,49,345,756,1153,N/A,N/A,1153,227,N/A,0,227,https://asphaltepd.org/epd/d/J5U8XA/
W1973105 ,Zelienople ,SBS modified - 3.5% styrene-butadiene-styrene,4,76-22,15,Warm Mix Additive - Chemical*,< 1%,-,-,densa,WMA,138-166,-,-,-,-,"26,33","4,27","20,18","50,77",483,57,345,885,1339,N/A,N/A,1339,136,N/A,0,136,https://asphaltepd.org/epd/d/1AU2jV/
W2512107 ,Zelienople ,Unmodified,4,64-22,15,Warm Mix Additive - Chemical*,< 1%,-,-,densa,WMA,132-160,-,-,-,-,"21,60","4,18","20,18","45,96",409,56,345,810,1302,N/A,N/A,1302,136,N/A,0,136,https://asphaltepd.org/epd/d/wRU3JE/
W2512208 ,Zelienople ,Unmodified,3,64-22,25,Warm Mix Additive - Chemical*,< 1%,-,-,densa,WMA,132-160,-,-,-,-,"17,49","3,69","20,18","41,36",329,49,345,723,1041,N/A,N/A,1041,227,N/A,0,227,https://asphaltepd.org/epd/d/E3UDlE/
W2512208RB ,Zelienople ,Unmodified,4,64-22,20,Warm Mix Additive - Chemical*,< 1%,-,-,densa,WMA,132-160,-,-,-,-,"21,55","3,94","20,18","45,66",407,52,345,805,1302,N/A,N/A,1302,181,N/A,0,181,https://asphaltepd.org/epd/d/XZUm71/
W2572107 ,Zelienople ,Unmodified,3,64-22,15,Warm Mix Additive - Chemical*,< 1%,-,-,densa,WMA,132-160,-,-,-,-,"20,46","4,18","20,18","44,81",387,55,345,787,1227,N/A,N/A,1227,136,N/A,0,136,https://asphaltepd.org/epd/d/eBUMy2/
W2572108 ,Zelienople ,Unmodified,3,64-22,15,Warm Mix Additive - Chemical*,< 1%,-,-,densa,WMA,132-160,-,-,-,-,"20,46","4,18","20,18","44,81",387,55,345,787,1227,N/A,N/A,1227,136,N/A,0,136,https://asphaltepd.org/epd/d/lyUrLX/
W2572108 ,Zelienople ,Unmodified,3,64-22,15,Warm Mix Additive - Chemical*,< 1%,-,-,densa,WMA,132-160,-,-,-,-,"20,46","4,18","20,18","44,81",387,55,345,787,1227,N/A,N/A,1227,136,N/A,0,136,https://asphaltepd.org/epd/d/zwU93q/
W25722035 ,Zelienople ,Unmodified,2,64-22,35,Warm Mix Additive - Chemical*,< 1%,-,-,densa,WMA,132-160,-,-,-,-,"13,39","3,19","20,18","36,76",249,42,345,636,781,N/A,N/A,781,318,N/A,0,318,https://asphaltepd.org/epd/d/KoUGEV/
W2572207 ,Zelienople ,Unmodified,3,64-22,25,Warm Mix Additive - Chemical*,< 1%,-,-,Não reportada,WMA,132-160,-,-,-,-,"16,35","3,69","20,18","40,22",307,49,345,701,967,N/A,N/A,967,227,N/A,0,227,https://asphaltepd.org/epd/d/74UBgq/
W2572208 ,Zelienople ,Unmodified,3,64-22,25,Warm Mix Additive - Chemical*,< 1%,-,-,densa,WMA,132-160,-,-,-,-,"16,35","3,69","20,18","40,22",307,49,345,701,967,N/A,N/A,967,227,N/A,0,227,https://asphaltepd.org/epd/d/gGUGmL/
W37572208 ,Zelienople ,Unmodified,2,64-22,25,Warm Mix Additive - Chemical*,< 1%,-,-,densa,WMA,132-160,-,-,-,-,"14,07","4,32","20,18","38,56",262,57,345,665,818,N/A,N/A,818,227,N/A,0,227,https://asphaltepd.org/epd/d/KoUavL/
W95121E9 ,Zelienople ,Unmodified,5,64-22,15,Warm Mix Additive - Chemical*,< 1%,-,-,densa,WMA,132-160,-,-,-,-,"31,88","7,58","20,18","59,64",608,101,345,1054,1971,N/A,N/A,1971,136,N/A,0,136,https://asphaltepd.org/epd/d/3JU6ax/
W95121G9 ,Zelienople ,Unmodified,5,64-22,15,Warm Mix Additive - Chemical*,< 1%,-,-,densa,WMA,132-160,-,-,-,-,"32,45","6,01","20,18","58,64",619,80,345,1044,2009,N/A,N/A,2009,136,N/A,0,136,https://asphaltepd.org/epd/d/P5UkyR/
W95121L4 ,Zelienople ,Unmodified,5,64-22,15,Warm Mix Additive - Chemical*,< 1%,-,-,densa,WMA,132-160,-,-,-,-,"31,88","4,19","20,18","56,25",608,56,345,1009,1971,N/A,N/A,1971,136,N/A,0,136,https://asphaltepd.org/epd/d/3JUarM/
W95122L4 ,Zelienople ,Unmodified,5,64-22,25,Warm Mix Additive - Chemical*,< 1%,-,-,densa,WMA,132-160,-,-,-,-,"28,35","3,70","20,18","52,23",539,49,345,934,1748,N/A,N/A,1748,227,N/A,0,227,https://asphaltepd.org/epd/d/XZUmM1/
W95122L41 ,Zelienople ,Unmodified,4,64-22,30,Warm Mix Additive - Chemical*,< 1%,-,-,densa,WMA,132-160,-,-,-,-,"25,44","3,40","20,18","49,02",483,45,345,873,1562,N/A,N/A,1562,272,N/A,0,272,https://asphaltepd.org/epd/d/rQUM4p/
W95721E9 ,Zelienople ,Unmodified,5,64-22,15,Warm Mix Additive - Chemical*,< 1%,-,-,densa,WMA,132-160,-,-,-,-,"29,60","7,60","20,18","57,37",564,101,345,1010,1823,N/A,N/A,1823,136,N/A,0,136,https://asphaltepd.org/epd/d/gGU5G6/
W95721G9 ,Zelienople ,Unmodified,5,64-22,15,Warm Mix Additive - Chemical*,< 1%,-,-,densa,WMA,138-166,-,-,-,-,"30,17","6,06","20,18","56,41",575,80,345,1001,1860,N/A,N/A,1860,136,N/A,0,136,https://asphaltepd.org/epd/d/QVU6GJ/
W95721L4 ,Zelienople ,Unmodified,5,64-22,15,Warm Mix Additive - Chemical*,< 1%,-,-,densa,WMA,132-160,-,-,-,-,"29,60","4,19","20,18","53,96",564,56,345,965,1823,N/A,N/A,1823,136,N/A,0,136,https://asphaltepd.org/epd/d/E3UDBE/
W95722L4 ,Zelienople ,Unmodified,4,64-22,25,Warm Mix Additive - Chemical*,< 1%,-,-,densa,WMA,132-160,-,-,-,-,"26,64","3,70","20,18","50,51",506,49,345,900,1637,N/A,N/A,1637,227,N/A,0,227,https://asphaltepd.org/epd/d/KoUGpV/
W95731E9 ,Zelienople ,SBS modified - 3.5% styrene-butadiene-styrene,5,76-22,15,Warm Mix Additive - Chemical*,< 1%,-,-,densa,WMA,138-166,-,-,-,-,"35,25","7,71","20,18","63,14",649,102,345,1097,1823,N/A,N/A,1823,136,N/A,0,136,https://asphaltepd.org/epd/d/yeUxM9/
W95731L4 ,Zelienople ,SBS modified - 3.5% styrene-butadiene-styrene,5,76-22,15,Warm Mix Additive - Chemical*,< 1%,-,-,densa,WMA,138-166,-,-,-,-,"35,25","4,30","20,18","59,73",649,57,345,1052,1823,N/A,N/A,1823,136,N/A,0,136,https://asphaltepd.org/epd/d/V4U3pq/
"25MM Base Course (64S-22, <30ESAL) 25% RAP W25722012 ",Northeast Paving Bridgeville Plant ,Unmodified,3,64-22,25,Ingevity Evotherm M1,< 1%,-,-,densa,WMA,121-154,-,-,-,-,"16,68","8,75","20,07","45,50",312,115,337,765,968,N/A,N/A,968,227,N/A,0,227,https://asphaltepd.org/epd/d/mYUB5V/
12.5mm 75gyr PG64-22 12BWME0.20A ,Silver Spring Asphalt ,Unmodified,4,64-22,13,Antistrip Agents - Amidoamines*,< 1%,-,-,other,WMA,138-154,-,-,7,-,"21,76","3,52","15,68","40,96",408,47,271,726,1305,N/A,N/A,1305,182,N/A,0,182,https://asphaltepd.org/epd/d/mYUrdP/
12.5mm 75gyr PG64-22 12BWNE0.20A ,Silver Spring Asphalt ,Unmodified,4,64-22,13,Antistrip Agents - Amidoamines*,< 1%,-,-,other,WMA,138-154,-,-,7,-,"21,76","3,53","15,68","40,97",408,47,271,726,1305,N/A,N/A,1305,182,N/A,0,182,https://asphaltepd.org/epd/d/QVUJp4/
12.5mm 75gyr PG64-22 12BWNL0.20A ,Silver Spring Asphalt ,Unmodified,3,64-22,13,Antistrip Agents - Amidoamines*,< 1%,-,-,other,WMA,138-154,-,-,7,-,"20,04","1,61","15,68","37,32",375,21,271,668,1193,N/A,N/A,1193,182,N/A,0,182,https://asphaltepd.org/epd/d/P5UgBp/
19mm 75gyr PG64-22 19AWMLO.20A ,Silver Spring Asphalt ,Unmodified,3,64-22,13,Antistrip Agents - Amidoamines*,< 1%,-,-,other,WMA,138-154,-,-,7,-,"16,60","1,37","15,68","33,65",308,18,271,598,969,N/A,N/A,969,182,N/A,0,182,https://asphaltepd.org/epd/d/gGUJzg/
19mm 75gyr PG64-22 19BWML0.20A ,Silver Spring Asphalt ,Unmodified,2,64-22,13,Antistrip Agents - Amidoamines*,< 1%,-,-,other,WMA,138-154,-,-,7,-,"14,89","1,25","15,68","31,81",275,17,271,563,858,N/A,N/A,858,182,N/A,0,182,https://asphaltepd.org/epd/d/3JUlzG/
19mm 75gyr PG64-22 19CWML0.20 ,Silver Spring Asphalt ,Unmodified,2,64-22,13,-,-,-,-,other,WMA,138-154,-,-,7,-,"14,28","1,18","15,68","31,14",263,16,271,550,818,N/A,N/A,818,181,N/A,0,181,https://asphaltepd.org/epd/d/keUv7A/
25mm 75gyr PG64-22 25BWMN0.20A ,Silver Spring Asphalt ,Unmodified,2,64-22,13,Antistrip Agents - Amidoamines*,< 1%,-,-,other,WMA,138-154,-,-,7,-,"13,17","1,13","15,68","29,97",242,15,271,528,746,N/A,N/A,746,182,N/A,0,182,https://asphaltepd.org/epd/d/E3UJoY/
25mm 75gyr PG64-22 25CWMN0.20 ,Silver Spring Asphalt ,Unmodified,2,64-22,13,-,-,-,-,other,WMA,138-154,-,-,7,-,"12,57","1,06","15,68","29,31",230,14,271,515,707,N/A,N/A,707,181,N/A,0,181,https://asphaltepd.org/epd/d/DdUGPr/
9.5mm 50gyr PG64-22 95AWME0.20A ,Silver Spring Asphalt ,Unmodified,4,64-22,13,Antistrip Agents - Amidoamines*,< 1%,-,-,other,WMA,138-154,-,-,7,-,"24,05","3,64","15,68","43,36",453,48,271,772,1454,N/A,N/A,1454,182,N/A,0,182,https://asphaltepd.org/epd/d/KoUJx7/
9.5mm 50gyr PG64-22 95AWML0.20A ,Silver Spring Asphalt ,Unmodified,4,64-22,13,Antistrip Agents - Amidoamines*,< 1%,-,-,other,WMA,138-154,-,-,7,-,"24,05","1,88","15,68","41,61",453,25,271,749,1454,N/A,N/A,1454,182,N/A,0,182,https://asphaltepd.org/epd/d/XZU2eo/
9.5mm 75gyr PG64-22 95BWME0.20A ,Silver Spring Asphalt ,Unmodified,4,64-22,13,Antistrip Agents - Amidoamines*,< 1%,-,-,other,WMA,138-154,-,-,7,-,"22,90","3,56","15,68","42,14",431,47,271,749,1380,N/A,N/A,1380,182,N/A,0,182,https://asphaltepd.org/epd/d/1AUKMv/
9.5mm 75gyr PG64-22 95BWNL0.20A ,Silver Spring Asphalt ,Unmodified,4,64-22,13,Antistrip Agents - Amidoamines*,< 1%,-,-,other,WMA,138-154,-,-,7,-,"23,48","1,84","15,68","41,00",442,24,271,737,1417,N/A,N/A,1417,182,N/A,0,182,https://asphaltepd.org/epd/d/rQUrjg/
9.5mm 75gyr PG64-22 95CWML0.20 ,Silver Spring Asphalt ,Unmodified,4,64-22,13,-,-,-,-,other,WMA,138-154,-,-,7,-,"21,71","1,70","15,68","39,09",407,23,271,701,1302,N/A,N/A,1302,181,N/A,0,181,https://asphaltepd.org/epd/d/lyU3jk/
12.5 SMA ,Earle Morrisville ,SBS modified - 3.5% styrene-butadiene-styrene,6,76-22,-,-,-,"Fibers, natural - Cellulose*",< 1%,aberta,HMA,152-163,8,-,-,-,"151,16","5,23","25,61","182,00",1362,69,434,1866,2350,N/A,N/A,2350,0,N/A,0,0,https://asphaltepd.org/epd/d/85U4Z/
12.5M64 (Intermediate) ,Earle Morrisville ,Unmodified,5,64-22,25,-,-,-,-,densa,HMA,152-157,-,-,-,-,"31,78","3,61","25,61","61,01",606,48,434,1088,1971,N/A,N/A,1971,227,N/A,0,227,https://asphaltepd.org/epd/d/GZUQKV/
12.5M64 (Surface) ,Earle Morrisville ,Unmodified,5,64-22,15,-,-,-,-,densa,HMA,152-157,-,-,-,-,"31,88","4,06","25,61","61,56",608,54,434,1096,1971,N/A,N/A,1971,136,N/A,0,136,https://asphaltepd.org/epd/d/ZXUqog/
12.5ME (Surface) ,Earle Morrisville ,SBS modified - 3.5% styrene-butadiene-styrene,5,76-22,15,-,-,-,-,densa,HMA,152-163,-,-,-,-,"38,00","4,04","25,61","67,65",701,54,434,1188,1971,N/A,N/A,1971,136,N/A,0,136,https://asphaltepd.org/epd/d/4RUJd1/
19M64 ,Earle Morrisville ,Unmodified,5,64-22,25,-,-,-,-,densa,HMA,152-157,-,-,-,-,"28,92","3,26","25,61","57,80",550,43,434,1027,1785,N/A,N/A,1785,227,N/A,0,227,https://asphaltepd.org/epd/d/yeUmmE/
19ME ,Earle Morrisville ,SBS modified - 3.5% styrene-butadiene-styrene,5,76-22,25,-,-,-,-,densa,HMA,152-163,-,-,-,-,"34,46","3,24","25,61","63,32",634,43,434,1111,1785,N/A,N/A,1785,227,N/A,0,227,https://asphaltepd.org/epd/d/V4UyyD/
25M64 ,Earle Morrisville ,Unmodified,4,64-22,25,-,-,-,-,densa,HMA,152-157,-,-,-,-,"26,64","3,15","25,61","55,40",506,42,434,982,1637,N/A,N/A,1637,227,N/A,0,227,https://asphaltepd.org/epd/d/o8UMM1/
9.5M64 ,Earle Morrisville ,Unmodified,6,64-22,15,-,-,-,-,densa,HMA,152-157,-,-,-,-,"35,31","3,85","25,61","64,78",675,51,434,1160,2194,N/A,N/A,2194,136,N/A,0,136,https://asphaltepd.org/epd/d/REUQQ6/
9.5ME ,Earle Morrisville ,SBS modified - 3.5% styrene-butadiene-styrene,6,76-22,15,-,-,-,-,densa,HMA,152-163,-,-,-,-,"42,12","3,83","25,61","71,56",778,51,434,1262,2194,N/A,N/A,2194,136,N/A,0,136,https://asphaltepd.org/epd/d/MmUdd8/
HPTO ,Earle Morrisville ,SBS modified - 3.5% styrene-butadiene-styrene,7,76-22,-,-,-,-,-,densa,HMA,157-163,3,-,-,-,"90,78","4,97","25,61","121,36",1135,66,434,1635,2641,N/A,N/A,2641,0,N/A,0,0,https://asphaltepd.org/epd/d/BZUL7/
W125412H1 ,Earle Morrisville ,Unmodified,4,58-28,30,-,-,-,-,densa,WMA,129-160,-,-,-,-,"23,16","3,21","25,61","51,98",438,43,434,915,1413,N/A,N/A,1413,272,N/A,0,272,https://asphaltepd.org/epd/d/REUQVK/
W19412H1 ,Earle Morrisville ,Unmodified,3,64-22,30,-,-,-,-,densa,WMA,129-160,-,-,-,-,"19,73","3,18","25,61","48,53",372,42,434,848,1190,N/A,N/A,1190,272,N/A,0,272,https://asphaltepd.org/epd/d/MmUdOA/
W19721H1 ,Earle Morrisville ,Unmodified + 1 terminal additive(s),4,64-22,15,-,-,-,-,densa,WMA,129-160,-,-,-,-,"26,17","3,63","25,61","55,42",497,48,434,979,1599,N/A,N/A,1599,136,N/A,0,136,https://asphaltepd.org/epd/d/zwUKKl/
W25422H1 ,Earle Morrisville ,Unmodified,3,58-28,30,-,-,-,-,densa,WMA,129-160,-,-,-,-,"17,44","3,27","25,61","46,32",327,43,434,805,1041,N/A,N/A,1041,272,N/A,0,272,https://asphaltepd.org/epd/d/lyUGbR/
W25721H1 ,Earle Morrisville ,Unmodified + 1 terminal additive(s),4,64-22,15,-,-,-,-,densa,WMA,129-160,-,-,-,-,"23,88","3,50","25,61","53,00",453,46,434,933,1451,N/A,N/A,1451,136,N/A,0,136,https://asphaltepd.org/epd/d/74Ummw/
W95221H2 ,Earle Morrisville ,Unmodified + 1 terminal additive(s),5,64-22,15,-,-,-,-,densa,WMA,129-160,-,-,-,-,"30,74","3,81","25,61","60,16",586,51,434,1070,1897,N/A,N/A,1897,136,N/A,0,136,https://asphaltepd.org/epd/d/lyUGGm/
W95412H2 ,Earle Morrisville ,Unmodified,4,58-28,30,-,-,-,-,densa,WMA,129-160,-,-,-,-,"24,30","3,44","25,61","53,35",460,46,434,940,1488,N/A,N/A,1488,272,N/A,0,272,https://asphaltepd.org/epd/d/o8UMY4/
WOTH13VL1 ,Earle Morrisville ,SBS modified - 3.5% styrene-butadiene-styrene + 1 terminal additive(s),6,76-22,-,-,-,-,-,permeable,WMA,129-160,-,-,-,-,"42,96","3,89","25,61","72,47",794,52,434,1280,2232,N/A,N/A,2232,0,N/A,0,0,https://asphaltepd.org/epd/d/BZU4Bv/
WP1912101 ,Earle Morrisville ,Unmodified + 1 terminal additive(s),3,64-22,10,-,-,-,-,porous,WMA,129-160,-,-,-,-,"18,80","3,27","25,61","47,68",355,43,434,832,1116,N/A,N/A,1116,91,N/A,0,91,https://asphaltepd.org/epd/d/eBUddQ/
