Repository: VictoriaCavalcanti/Impacto_Asfalto

# Asphalt Impact Research

To help a **Scientific Iniciation in Asphalt Impact**, we development a **Web Scrappy** to collect reserch data from **EDP's (Enviroment Production Declarations)**. The source of EDP's is [Emerald Eco-Label EPD Tool](https://asphaltepd.org), the current application get specific information from all EDP's from all 39 states of United States of America, in total we got data from 1717 EDP's that are writed in tables (matrices) on csv file format, every state have his on csv file.

File: sheets/dados_TN.csv
Mix,Usinas,Tipo Binder,Binder,P.G,RAP,Tipo Binder Additive,Binder Additive,Tipo Mix Additive,Mix Additive,Granulometria,Processo Produtivo,Temperaturas,Teor de cal,Cimento Portland,Recycled Asphalt Shingles,Crusher fines,CO2 - Material,CO2 - Transporte,CO2 - Produção,CO2 - Total,NRPR Fuel - Material,NRPR Fuel - Transporte,NRPR Fuel - Produção,NRPR Fuel - Total,NRPR Mat - Material,NRPR Mat - Transporte,NRPR Mat - Produção,NRPR Mat - Total,SM - Material,SM - Transporte,SM - Produção,SM - Total,URLS
49435 ,"04147 - Maryville, TN Asphalt Plant ",Unmodified,3,64-22,-,Antistrip Agents - Polyamines*,< 1%,-,-,aberta,HMA,132-154,-,-,-,-,"18,98","0,26","25,92","45,17",359,3,112,474,1121,N/A,N/A,1121,0,N/A,0,0,https://asphaltepd.org/epd/d/REUd3b/
49451 ,"04147 - Maryville, TN Asphalt Plant ",Unmodified,3,64-22,30,Antistrip Agents - Polyamines*,< 1%,-,-,densa,HMA,132-154,-,-,-,-,"17,60","1,91","25,92","45,43",331,25,112,468,1052,N/A,N/A,1052,275,N/A,0,275,https://asphaltepd.org/epd/d/keUvda/

File: sheets/dados_TX.csv
Mix,Usinas,Tipo Binder,Binder,P.G,RAP,Tipo Binder Additive,Binder Additive,Tipo Mix Additive,Mix Additive,Granulometria,Processo Produtivo,Temperaturas,Teor de cal,Cimento Portland,Recycled Asphalt Shingles,Crusher fines,CO2 - Material,CO2 - Transporte,CO2 - Produção,CO2 - Total,NRPR Fuel - Material,NRPR Fuel - Transporte,NRPR Fuel - Produção,NRPR Fuel - Total,NRPR Mat - Material,NRPR Mat - Transporte,NRPR Mat - Produção,NRPR Mat - Total,SM - Material,SM - Transporte,SM - Produção,SM - Total,URLS
3263501 341 B ,Plant 02 Amarillo ,Unmodified,4,64-28,14,Ingevity Evotherm M1,< 1%,-,-,densa,HMA,149-163,-,-,-,-,"23,20","6,95","21,86","52,01",438,92,374,904,1343,N/A,N/A,1343,129,N/A,0,129,https://asphaltepd.org/epd/d/P5UkkR/
3263502 3076 D ,Plant 02 Amarillo ,Unmodified,5,64-28,11,Ingevity Evotherm M1,< 1%,-,-,densa,HMA,149-163,-,-,-,-,"28,95","9,12","21,86","59,93",550,121,374,1044,1714,N/A,N/A,1714,96,N/A,0,96,https://asphaltepd.org/epd/d/gGU556/
3272507 341 B ,Plant 02 Amarillo ,Unmodified,4,64-22,11,Ingevity Evotherm M1,< 1%,-,-,densa,HMA,149-163,-,-,-,-,"28,27","8,82","21,86","58,94",536,117,374,1027,1670,N/A,N/A,1670,96,N/A,0,96,https://asphaltepd.org/epd/d/3JU66x/
3463507 DG D ,Plant 02 Amarillo ,Unmodified,5,64-22,14,Ingevity Evotherm M1,< 1%,-,-,densa,HMA,149-163,-,-,-,-,"30,52","5,90","21,86","58,28",580,78,374,1032,1819,N/A,N/A,1819,123,N/A,0,123,https://asphaltepd.org/epd/d/E3Udda/
3465512 SP D ,Plant 02 Amarillo ,Unmodified,5,70-28,18,Ingevity Evotherm M1,< 1%,-,-,aberta,HMA,149-163,-,-,-,-,"28,87","5,58","21,86","56,30",548,74,374,995,1714,N/A,N/A,1714,167,N/A,0,167,https://asphaltepd.org/epd/d/KoUaaA/
3465516 3076 D ,Plant 02 Amarillo ,Unmodified,5,70-28,10,Ingevity Evotherm M1,< 1%,-,-,densa,HMA,149-163,-,-,-,-,"31,42","7,59","21,86","60,86",597,101,374,1072,1874,N/A,N/A,1874,88,N/A,0,88,https://asphaltepd.org/epd/d/XZUDDa/
3472510 3076 D ,Plant 02 Amarillo ,Unmodified,5,64-28,14,Ingevity Evotherm M1,< 1%,-,-,densa,HMA,149-163,-,-,-,-,"30,52","4,94","21,86","57,32",580,66,374,1019,1819,N/A,N/A,1819,123,N/A,0,123,https://asphaltepd.org/epd/d/rQUDD9/
3252513 Ty B ,Plant 03 Denison ,Unmodified,4,64-22,14,Ingevity Evotherm M1,< 1%,-,-,densa,HMA,149-163,-,-,-,-,"26,06","9,19","31,06","66,30",493,122,535,1150,1528,N/A,N/A,1528,129,N/A,0,129,https://asphaltepd.org/epd/d/J5UxxX/
3352512 341 Ty C ,Plant 03 Denison ,Unmodified,5,64-22,19,Ingevity Evotherm M1,< 1%,-,-,densa,HMA,149-163,-,-,-,-,"28,93","9,04","31,06","69,02",551,120,535,1206,1782,N/A,N/A,1782,173,N/A,0,173,https://asphaltepd.org/epd/d/aRUbd7/
3352516 3076 Ty C ,Plant 03 Denison ,Unmodified,4,64-22,10,Ingevity Evotherm M1,< 1%,-,-,densa,HMA,149-163,-,-,-,-,"27,26","9,47","31,06","67,78",519,126,535,1179,1666,N/A,N/A,1666,87,N/A,0,87,https://asphaltepd.org/epd/d/vZUPzO/
3452514 341 Ty D ,Plant 03 Denison ,Unmodified,4,64-22,14,Ingevity Evotherm M1,< 1%,-,-,densa,HMA,149-163,-,-,-,-,"26,06","9,48","31,06","66,60",495,126,535,1156,1592,N/A,N/A,1592,130,N/A,0,130,https://asphaltepd.org/epd/d/5mU5Dx/
3452547 3076 Ty D ,Plant 03 Denison ,Unmodified,5,64-22,12,Ingevity Evotherm M1,< 1%,-,-,densa,HMA,149-163,-,-,-,-,"29,45","9,17","31,06","69,68",561,122,535,1218,1811,N/A,N/A,1811,112,N/A,0,112,https://asphaltepd.org/epd/d/LDUvdx/
3522501 341 Ty D ,Plant 03 Denison ,Unmodified,5,64-22,14,Ingevity Evotherm M1,< 1%,-,-,densa,HMA,149-163,-,-,-,-,"30,63","10,35","31,06","72,04",584,137,535,1256,1889,N/A,N/A,1889,129,N/A,0,129,https://asphaltepd.org/epd/d/mYUBrB/
10095203 Grd 3 Pre-coat ,Plant 07 Paris ,Unmodified,1,64-22,-,-,-,-,-,other,HMA,132-149,-,-,-,-,"7,47","8,67","21,25","37,40",135,115,360,611,372,N/A,N/A,372,0,N/A,0,0,https://asphaltepd.org/epd/d/1AU2KL/
10095204 Grd 4 Pre-coat ,Plant 07 Paris ,Unmodified,1,64-22,-,-,-,-,-,other,HMA,132-149,-,-,-,-,"7,47","8,67","21,25","37,40",135,115,360,611,372,N/A,N/A,372,0,N/A,0,0,https://asphaltepd.org/epd/d/bBUGLz/
3252509 ,Plant 07 Paris ,Unmodified,4,64-22,19,Ingevity Evotherm M1,< 1%,-,-,densa,HMA,149-163,-,-,-,-,"24,74","7,66","21,25","53,65",469,102,360,931,1503,N/A,N/A,1503,174,N/A,0,174,https://asphaltepd.org/epd/d/4RURED/
3352508 ,Plant 07 Paris ,Unmodified,4,64-22,15,Ingevity Evotherm M1,< 1%,-,-,densa,HMA,149-163,-,-,-,-,"28,05","8,00","21,25","57,30",532,106,360,998,1659,N/A,N/A,1659,139,N/A,0,139,https://asphaltepd.org/epd/d/YqUzmB/
3352513 ,Plant 07 Paris ,Unmodified,4,64-22,19,Ingevity Evotherm M1,< 1%,-,-,densa,HMA,149-163,-,-,-,-,"25,09","8,28","21,25","54,63",474,110,360,945,1469,N/A,N/A,1469,174,N/A,0,174,https://asphaltepd.org/epd/d/rQUDrA/
3352514 ,Plant 07 Paris ,Unmodified,4,64-22,29,Ingevity Evotherm M1,< 1%,-,-,densa,HMA,149-163,-,-,-,-,"27,73","7,55","21,25","56,54",525,100,360,986,1648,N/A,N/A,1648,260,N/A,0,260,https://asphaltepd.org/epd/d/OPUaD6/
3352515 ,Plant 07 Paris ,Unmodified,4,64-22,19,Ingevity Evotherm M1,< 1%,-,-,densa,HMA,149-163,-,-,-,-,"27,03","9,08","21,25","57,37",512,121,360,993,1595,N/A,N/A,1595,174,N/A,0,174,https://asphaltepd.org/epd/d/KoUaJL/
3452532 ,Plant 07 Paris ,Unmodified,4,64-22,21,Ingevity Evotherm M1,< 1%,-,-,densa,HMA,149-163,-,-,-,-,"27,96","8,37","21,25","57,58",530,111,360,1001,1657,N/A,N/A,1657,191,N/A,0,191,https://asphaltepd.org/epd/d/9JUKmV/
3552506 ,Plant 07 Paris ,Unmodified,5,64-22,19,Ingevity Evotherm M1,< 1%,-,-,densa,HMA,149-163,-,-,-,-,"32,98","9,14","21,25","63,37",626,121,360,1108,1951,N/A,N/A,1951,172,N/A,0,172,https://asphaltepd.org/epd/d/ZXU7El/
3354507 344 Ty C ,Plant 08 Mt. Pleasant ,Unmodified,4,70-22,14,Ingevity Evotherm M1,< 1%,-,-,densa,HMA,149-163,-,-,-,-,"27,20","10,98","30,19","68,37",515,146,518,1179,1603,N/A,N/A,1603,130,N/A,0,130,https://asphaltepd.org/epd/d/REUxYk/
3354509 3077 Ty C ,Plant 08 Mt. Pleasant ,Unmodified,5,70-22,10,-,-,-,-,aberta,HMA,149-163,1,-,-,-,"40,46","12,42","30,19","83,07",602,165,518,1285,1748,N/A,N/A,1748,86,N/A,0,86,https://asphaltepd.org/epd/d/85UorO/
3354510 3077 Ty C ,Plant 08 Mt. Pleasant ,Unmodified,4,70-22,20,Ingevity Evotherm M1,< 1%,-,-,aberta,HMA,149-163,-,-,-,-,"27,14","11,49","30,19","68,82",514,153,518,1184,1603,N/A,N/A,1603,182,N/A,0,182,https://asphaltepd.org/epd/d/25UObZ/
3356502 3077 Ty C ,Plant 08 Mt. Pleasant ,Unmodified,4,76-22,18,Ingevity Evotherm M1,< 1%,-,-,aberta,HMA,149-163,-,-,-,-,"27,73","11,74","30,19","69,66",526,156,518,1199,1640,N/A,N/A,1640,165,N/A,0,165,https://asphaltepd.org/epd/d/6QUK65/
3452504 340 Ty D ,Plant 08 Mt. Pleasant ,Unmodified,5,64-22,19,Ingevity Evotherm M1,< 1%,-,-,densa,HMA,149-163,-,-,-,-,"28,86","11,13","30,19","70,18",548,148,518,1213,1714,N/A,N/A,1714,173,N/A,0,173,https://asphaltepd.org/epd/d/yeUxrD/
3452515 341 Ty D ,Plant 08 Mt. Pleasant ,Unmodified,5,64-22,14,Ingevity Evotherm M1,< 1%,-,-,densa,HMA,149-163,-,-,-,-,"28,34","11,80","30,19","70,33",538,157,518,1212,1677,N/A,N/A,1677,131,N/A,0,131,https://asphaltepd.org/epd/d/V4U35y/
3454507 344 Ty D ,Plant 08 Mt. Pleasant ,Unmodified,5,70-22,19,Ingevity Evotherm M1,< 1%,-,-,aberta,HMA,149-163,-,-,-,-,"28,86","11,18","30,19","70,24",547,148,518,1214,1714,N/A,N/A,1714,175,N/A,0,175,https://asphaltepd.org/epd/d/V4UQw/
3456503 344 Ty D ,Plant 08 Mt. Pleasant ,Unmodified,5,76-22,10,Ingevity Evotherm M1,< 1%,-,-,aberta,HMA,149-163,-,-,-,-,"31,25","12,69","30,19","74,13",594,168,518,1281,1863,N/A,N/A,1863,87,N/A,0,87,https://asphaltepd.org/epd/d/BZUVyJ/
3456504 3077 Ty D ,Plant 08 Mt. Pleasant ,Unmodified,5,76-22,14,Ingevity Evotherm M1,< 1%,-,-,aberta,HMA,149-163,-,-,-,-,"30,63","12,09","30,19","72,90",582,160,518,1260,1826,N/A,N/A,1826,129,N/A,0,129,https://asphaltepd.org/epd/d/j5UgQ1/
3552508 3076 Ty F ,Plant 08 Mt. Pleasant ,Unmodified,5,64-22,19,Ingevity Evotherm M1,< 1%,-,-,densa,HMA,149-163,-,-,-,-,"33,95","11,00","30,19","75,14",645,146,518,1309,2014,N/A,N/A,2014,172,N/A,0,172,https://asphaltepd.org/epd/d/keU1vG/
3656506 342 PFC C ,Plant 08 Mt. Pleasant ,Unmodified,6,76-22,9,Ingevity Evotherm M1,< 1%,-,-,permeable,HMA,149-163,2,-,-,-,"61,70","12,27","30,19","104,16",843,163,518,1523,2274,N/A,N/A,2274,85,N/A,0,85,https://asphaltepd.org/epd/d/qmUX61/
45491 340 Ty D ,Plant 08 Mt. Pleasant ,Unmodified,5,70-22,19,-,-,-,-,densa,HMA,149-163,1,-,-,-,"39,35","11,03","30,19","80,57",579,146,518,1243,1674,N/A,N/A,1674,175,N/A,0,175,https://asphaltepd.org/epd/d/DdUVGb/
45491 340 Ty D ,Plant 08 Mt. Pleasant ,Unmodified,5,70-22,19,-,-,-,-,densa,HMA,149-163,1,-,-,-,"39,35","11,03","30,19","80,56",579,146,518,1243,1674,N/A,N/A,1674,175,N/A,0,175,https://asphaltepd.org/epd/d/o8UwXe/
3252512 341 Ty B ,Plant 09 Greenville ,Unmodified,4,64-22,15,Ingevity Evotherm M1,< 1%,-,-,densa,HMA,149-163,-,-,-,-,"26,62","13,53","21,34","61,49",504,180,368,1051,1566,N/A,N/A,1566,139,N/A,0,139,https://asphaltepd.org/epd/d/zwU9rr/
3352508 341 Ty C ,Plant 09 Greenville ,Unmodified,4,64-22,14,Ingevity Evotherm M1,< 1%,-,-,densa,HMA,149-163,-,-,-,-,"24,91","14,26","21,34","60,52",471,189,368,1028,1454,N/A,N/A,1454,130,N/A,0,130,https://asphaltepd.org/epd/d/74UBkA/
3352517 3076 Ty C ,Plant 09 Greenville ,Unmodified,5,64-22,10,Ingevity Evotherm M1,< 1%,-,-,densa,HMA,149-163,-,-,-,-,"28,96","14,85","21,34","65,16",550,197,368,1115,1714,N/A,N/A,1714,87,N/A,0,87,https://asphaltepd.org/epd/d/eBUMxR/
3452434 340 Ty D ,Plant 09 Greenville ,Unmodified,5,64-22,10,Ingevity Evotherm M1,< 1%,-,-,densa,HMA,149-163,-,-,-,-,"31,82","14,87","21,34","68,03",605,197,368,1170,1900,N/A,N/A,1900,87,N/A,0,87,https://asphaltepd.org/epd/d/MmUbqb/
3452542 3076 Ty D ,Plant 09 Greenville ,Unmodified,5,64-22,13,Ingevity Evotherm M1,< 1%,-,-,densa,HMA,149-163,-,-,-,-,"31,55","14,24","21,34","67,14",600,189,368,1157,1886,N/A,N/A,1886,121,N/A,0,121,https://asphaltepd.org/epd/d/lyUrZ3/
SP 12.5 20% RAP (8403340DR6422) ,Justin Plant ,Unmodified,4,64-22,19,Ingevity Evotherm M1,< 1%,-,-,densa,HMA,143-177,-,-,-,-,"26,04","6,20","24,18","56,42",494,82,418,995,1581,N/A,N/A,1581,174,N/A,0,174,https://asphaltepd.org/epd/d/25UL3E/
211037 Ty B 64-22 (1) ,Beckmann #4 ,Unmodified,3,64-22,24,-,-,Antistrip Agents - Hydrated lime,< 1%,densa,HMA,143-160,-,-,-,-,"20,61","2,03","19,01","41,65",386,27,330,742,1227,N/A,N/A,1227,219,N/A,0,219,https://asphaltepd.org/epd/d/1AUKKd/
211097 Ty C 70-22 (2) ,Beckmann #4 ,SBS modified - 3.5% styrene-butadiene-styrene,5,70-22,10,-,-,-,-,densa,HMA,149-166,-,-,-,-,"33,24","1,98","19,01","54,23",612,26,330,968,1711,N/A,N/A,1711,95,N/A,0,95,https://asphaltepd.org/epd/d/zwU9XG/
213016 Ty D 64-22 (1) ,Beckmann #4 ,Unmodified,5,64-22,19,-,-,-,-,densa,HMA,143-160,-,-,-,-,"27,27","2,53","19,01","48,81",519,34,330,882,1674,N/A,N/A,1674,173,N/A,0,173,https://asphaltepd.org/epd/d/MmUbZl/
213050 Ty D 70-22 (1) ,Beckmann #4 ,SBS modified - 3.5% styrene-butadiene-styrene,5,70-22,19,-,-,-,-,densa,HMA,149-166,-,-,-,-,"32,46","2,53","19,01","54,00",597,34,330,960,1674,N/A,N/A,1674,173,N/A,0,173,https://asphaltepd.org/epd/d/REUx6j/
212909 Type D 64-22 (3) ,Belton ,Unmodified,4,64-22,8,-,-,Antistrip Agents - Hydrated lime,< 1%,densa,HMA,143-160,-,-,-,-,"26,94","8,83","19,96","55,74",511,117,345,974,1637,N/A,N/A,1637,69,N/A,0,69,https://asphaltepd.org/epd/d/KoUGKO/
213005 Type B 64-22 (3) ,Belton ,Unmodified,3,64-22,14,-,-,Antistrip Agents - Hydrated lime,< 1%,densa,HMA,143-160,-,-,-,-,"21,17","8,21","19,96","49,34",399,109,345,853,1265,N/A,N/A,1265,125,N/A,0,125,https://asphaltepd.org/epd/d/XZUm8A/
213015 Type D 64-22 (3) ,Belton ,Unmodified,4,64-22,18,-,-,Antistrip Agents - Hydrated lime,< 1%,densa,HMA,143-160,-,-,-,-,"23,41","7,84","19,96","51,21",442,104,345,891,1413,N/A,N/A,1413,165,N/A,0,165,https://asphaltepd.org/epd/d/rQUMwb/
225060 SMA-D 76-22 (1) ,Belton ,SBS modified - 3.5% styrene-butadiene-styrene,6,76-22,-,-,-,Antistrip Agents - Hydrated lime,< 1%,aberta,HMA,149-166,-,-,-,2,"43,22","12,17","19,96","75,35",795,162,345,1302,2232,N/A,N/A,2232,0,N/A,0,0,https://asphaltepd.org/epd/d/OPUPOy/
211067 SP-B 70-22 (4) ,Laredo ,SBS modified - 3.5% styrene-butadiene-styrene,3,70-22,23,-,-,-,-,densa,HMA,149-166,-,-,-,-,"24,87","7,09","21,54","53,50",455,94,63,612,1265,N/A,N/A,1265,210,N/A,0,210,https://asphaltepd.org/epd/d/qmU642/
211101 Ty D 70-22 (2) ,Laredo ,SBS modified - 3.5% styrene-butadiene-styrene,4,70-22,19,-,-,-,-,densa,HMA,149--1°,-,-,-,-,"29,03","6,24","21,54","56,81",533,83,63,678,1488,N/A,N/A,1488,174,N/A,0,174,https://asphaltepd.org/epd/d/yeUObm/
212909 Ty D 64-22 (3) ,Manor ,Unmodified,5,64-22,10,-,-,Antistrip Agents - Hydrated lime,< 1%,densa,HMA,143-160,-,-,-,-,"28,07","3,04","15,04","46,15",533,40,254,827,1711,N/A,N/A,1711,87,N/A,0,87,https://asphaltepd.org/epd/d/OPUaze/
213010 Ty C 64-22 (3) ,Manor ,Unmodified,4,64-22,19,-,-,-,-,densa,HMA,143-160,-,-,-,-,"23,84","2,71","15,04","41,60",452,36,254,743,1451,N/A,N/A,1451,174,N/A,0,174,https://asphaltepd.org/epd/d/1AU2ZJ/
213015 Ty D 64-22 (2) ,Manor ,Unmodified,4,64-22,19,Ingevity Evotherm M1,< 1%,-,-,densa,HMA,143-160,-,-,-,-,"26,07","4,30","15,04","45,41",494,57,254,806,1564,N/A,N/A,1564,174,N/A,0,174,https://asphaltepd.org/epd/d/QVU6mG/
224235 TOM-C 76-22 (3) ,Manor ,SBS modified - 3.5% styrene-butadiene-styrene,7,76-22,-,-,-,-,-,other,HMA,149-166,-,-,-,-,"46,40","3,54","15,04","64,98",858,47,254,1160,2418,N/A,N/A,2418,0,N/A,0,0,https://asphaltepd.org/epd/d/9JUKzY/
225015 Ty D 64-22 (3) ,Manor ,Unmodified,5,64-22,-,-,-,-,-,densa,HMA,143-160,-,-,-,-,"27,47","3,37","15,04","45,88",523,45,254,822,1674,N/A,N/A,1674,0,N/A,0,0,https://asphaltepd.org/epd/d/KoUa32/
211037 Ty B 64-22 (2) ,Port of SA ,Unmodified,3,64-22,24,-,-,-,-,densa,HMA,143-160,-,-,-,-,"19,79","4,39","19,76","43,93",373,58,227,658,1190,N/A,N/A,1190,220,N/A,0,220,https://asphaltepd.org/epd/d/6QU66E/
211093 Ty D 70-22 (1) ,Port of SA ,SBS modified - 3.5% styrene-butadiene-styrene,5,70-22,10,-,-,-,-,densa,HMA,149-166,-,-,-,-,"35,30","5,96","19,76","61,02",650,79,227,956,1823,N/A,N/A,1823,95,N/A,0,95,https://asphaltepd.org/epd/d/j5UQQJ/
211097 Ty C 70-22 (2) ,Port of SA ,SBS modified - 3.5% styrene-butadiene-styrene,5,70-22,10,-,-,-,-,densa,HMA,149-166,-,-,-,-,"33,24","5,30","19,76","58,30",612,70,227,909,1711,N/A,N/A,1711,95,N/A,0,95,https://asphaltepd.org/epd/d/25Ubbe/
213005 Ty B 64-22 (2) ,Port of SA ,Unmodified,3,64-22,19,-,-,-,-,densa,HMA,143-160,-,-,-,-,"20,98","4,66","19,76","45,40",397,62,227,685,1265,N/A,N/A,1265,175,N/A,0,175,https://asphaltepd.org/epd/d/BZUyy2/
213016 Ty D 64-22 (2) ,Port of SA ,Unmodified,4,64-22,19,-,-,-,-,densa,HMA,143-160,-,-,-,-,"26,13","4,76","19,76","50,64",496,63,227,786,1599,N/A,N/A,1599,174,N/A,0,174,https://asphaltepd.org/epd/d/85UrrA/
213050 Ty D 70-22 (2) ,Port of SA ,SBS modified - 3.5% styrene-butadiene-styrene,4,70-22,19,-,-,-,-,densa,HMA,149-166,-,-,-,-,"31,09","4,76","19,76","55,60",571,63,227,861,1599,N/A,N/A,1599,174,N/A,0,174,https://asphaltepd.org/epd/d/xPU55J/
216002 SP-D 70-22 Sub (2) ,Port of SA ,Unmodified,5,64-22,19,-,-,-,-,densa,HMA,143-160,-,-,-,-,"27,27","4,85","19,76","51,88",519,64,227,810,1674,N/A,N/A,1674,173,N/A,0,173,https://asphaltepd.org/epd/d/YqUmmE/
225015 Ty D 64-22 (2) ,Port of SA ,Unmodified,5,64-22,-,-,-,-,-,densa,HMA,143-160,-,-,-,-,"31,47","5,68","19,76","56,91",601,75,227,903,1934,N/A,N/A,1934,0,N/A,0,0,https://asphaltepd.org/epd/d/pMU99e/
225050 Ty D 70-22 (2) ,Port of SA ,SBS modified - 3.5% styrene-butadiene-styrene,5,70-22,-,-,-,-,-,densa,HMA,149-166,-,-,-,-,"37,47","5,68","19,76","62,91",691,75,227,994,1934,N/A,N/A,1934,0,N/A,0,0,https://asphaltepd.org/epd/d/9JUmmj/
211037 Ty B 64-22 (3) ,Seward ,Unmodified,4,64-22,16,-,-,-,-,densa,HMA,143-160,-,-,-,-,"21,58","1,33","23,17","46,09",408,18,70,496,1302,N/A,N/A,1302,149,N/A,0,149,https://asphaltepd.org/epd/d/GZUqpP/
211093 Ty D 70-22 (3) ,Seward ,SBS modified - 3.5% styrene-butadiene-styrene,4,70-22,10,Ingevity Evotherm M1,< 1%,-,-,densa,HMA,149-166,-,-,-,-,"32,39","1,49","23,17","57,05",595,20,70,685,1638,N/A,N/A,1638,87,N/A,0,87,https://asphaltepd.org/epd/d/pMUDzB/
211101 Ty D 76-22 (3) ,Seward ,SBS modified - 3.5% styrene-butadiene-styrene,4,76-22,9,-,-,-,-,densa,HMA,149-166,-,-,-,-,"30,51","1,48","23,17","55,16",561,20,70,651,1562,N/A,N/A,1562,78,N/A,0,78,https://asphaltepd.org/epd/d/YqUzJe/
212908 Ty C 64-22 (3) ,Seward ,Unmodified,4,64-22,10,-,-,-,-,densa,HMA,143-160,-,-,-,-,"26,23","1,47","23,17","50,87",499,20,70,588,1599,N/A,N/A,1599,87,N/A,0,87,https://asphaltepd.org/epd/d/xPUyV1/
213015 Ty D 64-22 (3) ,Seward ,Unmodified,4,64-22,19,Ingevity Evotherm M1,< 1%,-,-,densa,HMA,143-160,-,-,-,-,"26,07","1,35","23,17","50,59",494,18,70,582,1564,N/A,N/A,1564,174,N/A,0,174,https://asphaltepd.org/epd/d/xPU5Xe/
224235 TOM-C 76-22 (3) ,Seward ,SBS modified - 3.5% styrene-butadiene-styrene,7,76-22,-,-,-,-,-,other,HMA,149-166,-,-,-,-,"46,40","2,03","23,17","71,60",858,27,70,955,2418,N/A,N/A,2418,0,N/A,0,0,https://asphaltepd.org/epd/d/BZUy4D/
225050 Ty D 70-22 (3) ,Seward ,SBS modified - 3.5% styrene-butadiene-styrene,5,70-22,-,-,-,-,-,densa,HMA,149-166,-,-,-,-,"36,10","1,64","23,17","60,91",666,22,70,758,1860,N/A,N/A,1860,0,N/A,0,0,https://asphaltepd.org/epd/d/85Ur32/
212908 Ty C 64-22 (1) ,Waco ,Unmodified,5,64-22,10,Ingevity Evotherm M1,< 1%,-,-,densa,HMA,143-160,-,-,-,-,"30,11","12,76","24,29","67,16",572,169,411,1153,1789,N/A,N/A,1789,86,N/A,0,86,https://asphaltepd.org/epd/d/vZUzyY/
212909 Ty D 64-22 (1) ,Waco ,Unmodified,5,64-22,9,Ingevity Evotherm M1,< 1%,-,-,densa,HMA,143-160,-,-,-,-,"27,89","12,08","24,29","64,27",530,160,411,1102,1676,N/A,N/A,1676,78,N/A,0,78,https://asphaltepd.org/epd/d/YqUmad/
213005 Ty B 64-22 (1) ,Waco ,Unmodified,4,64-22,19,Ingevity Evotherm M1,< 1%,-,-,densa,HMA,143-160,-,-,-,-,"23,78","9,70","24,29","57,77",450,129,411,990,1415,N/A,N/A,1415,175,N/A,0,175,https://asphaltepd.org/epd/d/J5Ujpa/
213015 Ty D 64-22 (1) ,Waco ,Unmodified,5,64-22,19,Ingevity Evotherm M1,< 1%,-,-,densa,HMA,143-160,-,-,-,-,"28,86","10,67","24,29","63,82",548,142,411,1100,1714,N/A,N/A,1714,173,N/A,0,173,https://asphaltepd.org/epd/d/5mUDR8/
216027 - 04294 ,Navigation ,Unmodified,3,64-22,30,-,-,-,-,densa,HMA,149-166,-,-,-,-,"17,84","5,79","21,17","44,80",335,77,363,775,1067,N/A,N/A,1067,272,N/A,0,272,https://asphaltepd.org/epd/d/OPUEXB/
216045 - 04294 ,Navigation ,Unmodified,4,64-22,20,-,-,-,-,densa,HMA,149-166,-,-,-,-,"22,46","7,15","21,17","50,78",425,95,363,884,1361,N/A,N/A,1361,181,N/A,0,181,https://asphaltepd.org/epd/d/YqU5qP/
216055 - 04294 ,Navigation ,Unmodified,4,64-22,20,-,-,-,-,densa,HMA,154-174,-,-,-,-,"27,15","7,14","21,17","55,45",516,95,363,974,1666,N/A,N/A,1666,181,N/A,0,181,https://asphaltepd.org/epd/d/3JUOjl/
