Repository: VictoriaCavalcanti/Impacto_Asfalto

# Asphalt Impact Research

To help a **Scientific Iniciation in Asphalt Impact**, we development a **Web Scrappy** to collect reserch data from **EDP's (Enviroment Production Declarations)**. The source of EDP's is [Emerald Eco-Label EPD Tool](https://asphaltepd.org), the current application get specific information from all EDP's from all 39 states of United States of America, in total we got data from 1717 EDP's that are writed in tables (matrices) on csv file format, every state have his on csv file.

File: sheets/dados_UT.csv
Mix,Usinas,Tipo Binder,Binder,P.G,RAP,Tipo Binder Additive,Binder Additive,Tipo Mix Additive,Mix Additive,Granulometria,Processo Produtivo,Temperaturas,Teor de cal,Cimento Portland,Recycled Asphalt Shingles,Crusher fines,CO2 - Material,CO2 - Transporte,CO2 - Produção,CO2 - Total,NRPR Fuel - Material,NRPR Fuel - Transporte,NRPR Fuel - Produção,NRPR Fuel - Total,NRPR Mat - Material,NRPR Mat - Transporte,NRPR Mat - Produção,NRPR Mat - Total,SM - Material,SM - Transporte,SM - Produção,SM - Total,URLS
3016 ,Cottonwood AC Plant ,3,3,58-28,34,-,-,-,-,densa,HMA,143-166,-,-,-,-,"19,12","1,11","19,21","39,44",360,15,318,692,1153,N/A,N/A,1153,308,N/A,0,308,https://asphaltepd.org/epd/d/xPU3K9/
3486 ,Cottonwood AC Plant ,4,4,58-28,29,-,-,Antistrip Agents - Hydrated lime,< 1%,densa,HMA,149-166,-,-,-,-,"27,40","1,53","19,21","48,14",484,20,318,823,1525,N/A,N/A,1525,261,N/A,0,261,https://asphaltepd.org/epd/d/j5U8bK/
3508 ,Cottonwood AC Plant ,4,4,64-34,24,-,-,Antistrip Agents - Hydrated lime,< 1%,densa,HMA,143-160,-,-,-,-,"37,51","1,76","19,21","58,49",536,23,318,877,1525,N/A,N/A,1525,218,N/A,0,218,https://asphaltepd.org/epd/d/qmUEvQ/
3776 ,Cottonwood AC Plant ,5,5,64-34,14,-,-,Antistrip Agents - Hydrated lime,< 1%,densa,HMA,146-166,-,-,-,-,"40,47","1,94","19,21","61,63",593,26,318,937,1711,N/A,N/A,1711,130,N/A,0,130,https://asphaltepd.org/epd/d/BZUo8r/
3886 ,Cottonwood AC Plant ,5,5,58-28,14,-,-,Antistrip Agents - Hydrated lime,< 1%,densa,HMA,143-163,-,-,-,-,"31,55","1,78","19,21","52,54",565,24,318,907,1785,N/A,N/A,1785,130,N/A,0,130,https://asphaltepd.org/epd/d/6QUbkd/
3949 ,Cottonwood AC Plant ,5,5,58-28,14,-,-,-,-,densa,HMA,146-163,-,-,-,-,"27,32","1,61","19,21","48,14",520,21,318,859,1674,N/A,N/A,1674,130,N/A,0,130,https://asphaltepd.org/epd/d/keU3mK/
3016 ,West Haven ,4,4,58-28,34,-,-,-,-,densa,HMA,149-166,-,-,-,-,"21,40","1,83","16,27","39,50",404,24,277,705,1302,N/A,N/A,1302,307,N/A,0,307,https://asphaltepd.org/epd/d/74U5PM/
3776 ,West Haven ,5,5,58-28,13,-,-,Antistrip Agents - Hydrated lime,< 1%,densa,HMA,149-166,-,-,-,-,"40,55","2,67","16,27","59,49",602,35,277,914,1748,N/A,N/A,1748,121,N/A,0,121,https://asphaltepd.org/epd/d/rQUr12/
3873 ,West Haven ,4,4,64-34,24,-,-,Antistrip Agents - Hydrated lime,< 1%,densa,HMA,149-166,-,-,-,-,"38,68","2,39","16,27","57,34",564,32,277,872,1625,N/A,N/A,1625,217,N/A,0,217,https://asphaltepd.org/epd/d/XZU2yP/
3875 ,West Haven ,5,5,58-28,14,-,-,-,-,densa,HMA,149-166,-,-,-,-,"27,32","2,37","16,27","45,95",520,31,277,828,1674,N/A,N/A,1674,130,N/A,0,130,https://asphaltepd.org/epd/d/drUYvE/
3886 ,West Haven ,5,5,58-28,14,-,-,-,-,densa,HMA,149-165,-,-,-,-,"29,78","2,53","16,27","48,57",567,34,277,878,1834,N/A,N/A,1834,130,N/A,0,130,https://asphaltepd.org/epd/d/lyU3vM/
260073 ,Centerfield Plant ,4,4,64-34,24,-,-,Antistrip Agents - Hydrated lime,< 1%,densa,HMA,154-160,-,-,-,-,"39,03","3,38","21,16","63,57",549,45,357,951,1358,N/A,N/A,1358,218,N/A,0,218,https://asphaltepd.org/epd/d/j5UOPj/
271074 ,Centerfield Plant ,4,4,64-34,24,-,-,Antistrip Agents - Hydrated lime,< 1%,densa,HMA,154-160,-,-,-,-,"40,40","2,02","21,16","63,58",574,27,357,959,1432,N/A,N/A,1432,218,N/A,0,218,https://asphaltepd.org/epd/d/6QUweY/
275201 ,Centerfield Plant ,4,4,52-34,29,-,-,-,-,densa,HMA,149-154,-,-,-,-,"23,17","1,15","21,16","45,48",439,15,357,811,1413,N/A,N/A,1413,262,N/A,0,262,https://asphaltepd.org/epd/d/qmU4AO/
215202 ,Brigham Asphalt Plant ,5,5,58-28,15,-,-,Antistrip Agents - Hydrated lime,< 1%,densa,HMA,145-149,-,-,-,-,"31,03","0,32","15,66","47,01",555,4,270,830,1752,N/A,N/A,1752,136,N/A,0,136,https://asphaltepd.org/epd/d/o8UXMZ/
220093 ,Brigham Asphalt Plant ,4,4,58-28,15,-,-,-,-,densa,HMA,145-149,-,-,-,-,"24,46","0,20","15,66","40,32",464,3,270,737,1488,N/A,N/A,1488,136,N/A,0,136,https://asphaltepd.org/epd/d/mYUPVE/
221074 ,Brigham Asphalt Plant ,4,4,64-34,23,-,-,Antistrip Agents - Hydrated lime,< 1%,densa,HMA,149-158,-,-,-,-,"33,63","0,40","15,66","49,70",532,5,270,808,1399,N/A,N/A,1399,209,N/A,0,209,https://asphaltepd.org/epd/d/ZXUXqJ/
225244 ,Brigham Asphalt Plant ,5,5,64-34,-,-,-,Antistrip Agents - Hydrated lime,< 1%,open,HMA,149-158,-,-,-,-,"45,14","0,48","15,66","61,28",748,6,270,1025,2009,N/A,N/A,2009,0,N/A,0,0,https://asphaltepd.org/epd/d/AKUL9j/
215202 ,Ogden Asphalt Plant ,5,5,58-28,15,-,-,Antistrip Agents - Hydrated lime,< 1%,densa,HMA,145-149,-,-,-,-,"33,60","4,61","15,63","53,85",551,61,278,890,1674,N/A,N/A,1674,136,N/A,0,136,https://asphaltepd.org/epd/d/1AUakD/
220093 ,Ogden Asphalt Plant ,4,4,58-28,15,-,-,-,-,densa,HMA,145-149,-,-,-,-,"26,74","4,06","15,63","46,43",509,54,278,840,1637,N/A,N/A,1637,132,N/A,0,132,https://asphaltepd.org/epd/d/rQUxo6/
221074 ,Ogden Asphalt Plant ,4,4,64-34,22,-,-,Antistrip Agents - Hydrated lime,< 1%,densa,HMA,149-158,-,-,-,-,"34,60","3,85","15,63","54,09",551,51,278,879,1451,N/A,N/A,1451,203,N/A,0,203,https://asphaltepd.org/epd/d/OPUE8B/
225244 ,Ogden Asphalt Plant ,5,5,64-34,-,-,-,Antistrip Agents - Hydrated lime,< 1%,open,HMA,149-158,-,-,-,-,"50,74","5,56","15,63","71,93",767,74,278,1118,1971,N/A,N/A,1971,0,N/A,0,0,https://asphaltepd.org/epd/d/GZU2QE/
221012 ,Beck Street Hotplant ,5,5,64-34,12,-,-,-,-,densa,HMA,138-163,-,-,-,-,"32,95","0,42","18,77","52,14",606,6,318,930,1696,N/A,N/A,1696,109,N/A,0,109,https://asphaltepd.org/epd/d/DdUx6P/
221031 ,Beck Street Hotplant ,5,5,58-28,25,-,-,Antistrip Agents - Hydrated lime,< 1%,densa,HMA,138-163,-,-,-,-,"42,07","0,91","18,77","61,75",624,12,318,954,1823,N/A,N/A,1823,227,N/A,0,227,https://asphaltepd.org/epd/d/lyUEDK/
221032 ,Beck Street Hotplant ,5,5,58-28,15,-,-,Antistrip Agents - Hydrated lime,< 1%,densa,HMA,138-163,-,-,-,-,"42,75","0,72","18,77","62,24",637,10,318,965,1860,N/A,N/A,1860,136,N/A,0,136,https://asphaltepd.org/epd/d/REUzw9/
221074 ,Beck Street Hotplant ,5,5,64-34,25,-,-,Antistrip Agents - Hydrated lime,< 1%,densa,HMA,138-163,-,-,-,-,"48,42","0,72","18,77","67,90",722,10,318,1050,1860,N/A,N/A,1860,227,N/A,0,227,https://asphaltepd.org/epd/d/qmUe5R/
221075 ,Beck Street Hotplant ,6,6,70-28,-,Ingevity Evotherm M1,< 1%,Antistrip Agents - Hydrated lime,< 1%,densa,HMA,138-163,-,-,-,17,"59,13","3,25","18,77","81,15",921,43,318,1282,2296,N/A,N/A,2296,0,N/A,0,0,https://asphaltepd.org/epd/d/1AU4zk/
223502 ,Beck Street Hotplant ,6,6,58-28,-,-,-,Antistrip Agents - Hydrated lime,< 1%,open,HMA,149-163,-,-,-,-,"46,34","0,77","18,77","65,87",708,10,318,1036,2083,N/A,N/A,2083,0,N/A,0,0,https://asphaltepd.org/epd/d/rQUvqJ/
224074 ,Beck Street Hotplant ,5,5,70-28,-,-,-,Antistrip Agents - Hydrated lime,< 1%,densa,HMA,138-163,-,-,-,7,"48,68","0,71","18,77","68,16",728,9,318,1056,1860,N/A,N/A,1860,0,N/A,0,0,https://asphaltepd.org/epd/d/6QUZE3/
225201 ,Beck Street Hotplant ,5,5,58-28,20,-,-,-,-,densa,HMA,138-163,-,-,-,-,"30,12","0,46","18,77","49,35",574,6,318,898,1860,N/A,N/A,1860,181,N/A,0,181,https://asphaltepd.org/epd/d/MmUBAJ/
225202 ,Beck Street Hotplant ,5,5,58-28,15,-,-,-,-,densa,HMA,138-163,-,-,-,-,"30,17","0,46","18,77","49,40",575,6,318,899,1860,N/A,N/A,1860,136,N/A,0,136,https://asphaltepd.org/epd/d/zwUL2b/
225231 ,Beck Street Hotplant ,5,5,52-34,35,-,-,-,-,densa,HMA,138-163,-,-,-,-,"29,96","0,46","18,77","49,19",570,6,318,894,1860,N/A,N/A,1860,318,N/A,0,318,https://asphaltepd.org/epd/d/J5UOoj/
231114 ,Beck Street Hotplant ,5,5,70-28,25,-,-,Antistrip Agents - Hydrated lime,< 1%,densa,HMA,149-163,-,-,-,27,"46,36","0,93","18,77","66,05",684,12,318,1014,1748,N/A,N/A,1748,227,N/A,0,227,https://asphaltepd.org/epd/d/j5UkKv/
235044 ,Beck Street Hotplant ,5,5,64-34,25,-,-,Antistrip Agents - Hydrated lime,< 1%,densa,HMA,138-163,-,-,-,-,"46,36","0,68","18,77","65,81",684,9,318,1011,1748,N/A,N/A,1748,227,N/A,0,227,https://asphaltepd.org/epd/d/1AU4Jk/
235202 ,Beck Street Hotplant ,5,5,58-28,15,-,-,-,-,densa,HMA,138-163,-,-,-,49,"29,03","0,45","18,77","48,24",553,6,318,876,1785,N/A,N/A,1785,136,N/A,0,136,https://asphaltepd.org/epd/d/eBUgEd/
260003 ,Beck Street Hotplant ,5,5,64-34,12,-,-,Antistrip Agents - Hydrated lime,< 1%,densa,HMA,138-163,-,-,-,-,"50,61","0,74","18,77","70,12",764,10,318,1092,1971,N/A,N/A,1971,109,N/A,0,109,https://asphaltepd.org/epd/d/OPULmL/
221074 ,Keigley Hotplant ,5,5,64-34,25,-,-,Antistrip Agents - Hydrated lime,< 1%,densa,HMA,138-163,-,-,-,-,"47,73","1,28","17,57","66,58",709,17,295,1021,1823,N/A,N/A,1823,227,N/A,0,227,https://asphaltepd.org/epd/d/E3UAE3/
221074 ,Keigley Hotplant ,6,6,70-28,-,-,-,Antistrip Agents - Hydrated lime,< 1%,densa,HMA,149-163,-,-,-,-,"56,23","2,10","17,57","75,91",869,28,295,1192,2269,N/A,N/A,2269,0,N/A,0,0,https://asphaltepd.org/epd/d/rQUvZJ/
225201 ,Keigley Hotplant ,5,5,58-28,20,-,-,-,-,densa,HMA,138-163,-,-,-,-,"30,12","0,94","17,57","48,62",574,12,295,881,1860,N/A,N/A,1860,181,N/A,0,181,https://asphaltepd.org/epd/d/XZU9v7/
225202 ,Keigley Hotplant ,5,5,58-28,15,-,-,-,-,densa,HMA,138-163,-,-,-,-,"30,17","0,94","17,57","48,68",575,12,295,882,1860,N/A,N/A,1860,136,N/A,0,136,https://asphaltepd.org/epd/d/OPUL9L/
225231 ,Keigley Hotplant ,5,5,52-34,35,-,-,-,-,densa,HMA,138-163,-,-,-,-,"29,96","0,94","17,57","48,47",570,12,295,877,1860,N/A,N/A,1860,318,N/A,0,318,https://asphaltepd.org/epd/d/4RU9zE/
235201 ,Keigley Hotplant ,5,5,58-28,20,-,-,-,-,densa,HMA,138-163,-,-,-,-,"28,40","0,88","17,57","46,85",540,12,295,847,1748,N/A,N/A,1748,181,N/A,0,181,https://asphaltepd.org/epd/d/ZXU9a7/
220011 - 2022 ,Ft. Pierce Hot Plant ,5,5,64-22,19,-,-,Antistrip Agents - Hydrated lime,< 1%,densa,HMA,142-159,-,-,-,-,"40,81","5,40","22,64","68,85",644,72,382,1097,1934,N/A,N/A,1934,172,N/A,0,172,https://asphaltepd.org/epd/d/LDURrb/
220021 - 2022 ,Ft. Pierce Hot Plant ,5,5,64-22,19,-,-,-,-,densa,HMA,142-159,-,-,-,-,"31,27","4,86","22,64","58,78",596,65,382,1043,1934,N/A,N/A,1934,172,N/A,0,172,https://asphaltepd.org/epd/d/AKUXYE/
220021-V - 2022 ,Ft. Pierce Hot Plant ,6,6,64-22,19,-,-,-,-,densa,HMA,142-159,-,-,-,-,"34,70","5,24","22,64","62,58",663,70,382,1114,2157,N/A,N/A,2157,171,N/A,0,171,https://asphaltepd.org/epd/d/vZU5bp/
221073 - 2022 ,Ft. Pierce Hot Plant ,6,6,64-34,24,-,-,Antistrip Agents - Hydrated lime,< 1%,densa,WMA,142-159,-,-,-,-,"53,42","5,82","22,64","81,88",823,77,382,1282,2157,N/A,N/A,2157,214,N/A,0,214,https://asphaltepd.org/epd/d/5mUvLo/
230011 - 2022 ,Ft. Pierce Hot Plant ,5,5,64-22,19,-,-,Antistrip Agents - Hydrated lime,< 1%,densa,HMA,142-159,-,-,-,-,"40,81","5,40","22,64","68,85",644,72,382,1097,1934,N/A,N/A,1934,172,N/A,0,172,https://asphaltepd.org/epd/d/J5U8Lw/
230021 - 2022 ,Ft. Pierce Hot Plant ,5,5,64-22,19,-,-,-,-,densa,HMA,142-159,-,-,-,-,"31,27","4,86","22,64","58,78",596,65,382,1043,1934,N/A,N/A,1934,172,N/A,0,172,https://asphaltepd.org/epd/d/drU3O8/

File: sheets/dados_VA.csv
Mix,Usinas,Tipo Binder,Binder,P.G,RAP,Tipo Binder Additive,Binder Additive,Tipo Mix Additive,Mix Additive,Granulometria,Processo Produtivo,Temperaturas,Teor de cal,Cimento Portland,Recycled Asphalt Shingles,Crusher fines,CO2 - Material,CO2 - Transporte,CO2 - Produção,CO2 - Total,NRPR Fuel - Material,NRPR Fuel - Transporte,NRPR Fuel - Produção,NRPR Fuel - Total,NRPR Mat - Material,NRPR Mat - Transporte,NRPR Mat - Produção,NRPR Mat - Total,SM - Material,SM - Transporte,SM - Produção,SM - Total,URLS
6047-2023-05 ,Fredericksburg Asphalt Plant ,3,3,64-22,30,-,-,-,-,densa,HMA,149-177,-,-,-,-,"20,87","4,46","20,76","46,09",394,59,349,802,1265,N/A,N/A,1265,272,N/A,0,272,https://asphaltepd.org/epd/d/V4UP2P/
6047-2023-24 ,Fredericksburg Asphalt Plant ,4,4,64-22,30,-,-,-,-,densa,HMA,149-177,-,-,-,-,"26,58","4,46","20,76","51,80",505,59,349,913,1637,N/A,N/A,1637,272,N/A,0,272,https://asphaltepd.org/epd/d/ZXUX7O/
BM-25.0A ,Boxley Lynchburg ,3,3,Não reportado,25,Antistrip Agents - Amidoamines*,< 1%,-,-,Não reportada,WMA,171-200,-,-,-,-,"20,35","1,81","22,19","44,36",384,24,380,788,1228,N/A,N/A,1228,228,N/A,0,228,https://asphaltepd.org/epd/d/KoUGRo/
IM-19.0A ,Boxley Lynchburg ,4,4,Não reportado,25,Antistrip Agents - Amidoamines*,< 1%,-,-,Não reportada,WMA,171-200,-,-,-,-,"22,07","2,62","22,19","46,88",417,35,380,832,1339,N/A,N/A,1339,227,N/A,0,227,https://asphaltepd.org/epd/d/gGUGqw/
SM-12.5E ,Boxley Lynchburg ,5,5,Não reportado,14,Antistrip Agents - Amidoamines*,< 1%,-,-,Não reportada,WMA,171-200,-,-,-,-,"29,90","2,75","22,19","54,84",570,37,380,986,1841,N/A,N/A,1841,129,N/A,0,129,https://asphaltepd.org/epd/d/3JUaR9/
SM-9.5A ,Boxley Lynchburg ,4,4,Não reportado,25,Antistrip Agents - Amidoamines*,< 1%,-,-,Não reportada,WMA,171-200,-,-,-,-,"26,64","2,14","22,19","50,98",506,28,380,914,1637,N/A,N/A,1637,226,N/A,0,226,https://asphaltepd.org/epd/d/E3UDYv/
SM-9.5A Non-Polishing ,Boxley Lynchburg ,4,4,Não reportado,25,Antistrip Agents - Amidoamines*,< 1%,-,-,Não reportada,WMA,171-200,-,-,-,-,"26,64","2,31","22,19","51,14",506,31,380,916,1637,N/A,N/A,1637,226,N/A,0,226,https://asphaltepd.org/epd/d/P5Uy59/
BM-25.0A ,Boxley Salem ,3,3,Não reportado,25,Antistrip Agents - Polyamines*,< 1%,-,-,Não reportada,WMA,171-200,-,-,-,-,"20,35","3,51","23,04","46,90",384,47,389,820,1228,N/A,N/A,1228,228,N/A,0,228,https://asphaltepd.org/epd/d/bBUQOE/
IM-19.0A ,Boxley Salem ,4,4,Não reportado,25,Antistrip Agents - Polyamines*,< 1%,-,-,Não reportada,WMA,171-200,-,-,-,-,"22,64","3,50","23,04","49,18",428,46,389,864,1376,N/A,N/A,1376,227,N/A,0,227,https://asphaltepd.org/epd/d/GZUd8y/
SM-9.5AL ,Boxley Salem ,5,5,Não reportado,25,Antistrip Agents - Polyamines*,< 1%,-,-,Não reportada,HMA,171-200,-,-,-,-,"27,21","3,49","23,04","53,74",517,46,389,953,1674,N/A,N/A,1674,225,N/A,0,225,https://asphaltepd.org/epd/d/pMUEwX/
SM-9.5D ,Boxley Salem ,4,4,Não reportado,25,Antistrip Agents - Polyamines*,< 1%,-,-,Não reportada,WMA,171-200,-,-,-,-,"26,07","7,13","23,04","56,24",495,95,389,979,1600,N/A,N/A,1600,226,N/A,0,226,https://asphaltepd.org/epd/d/4RUkm4/
SMA-12.5 ,Boxley Salem ,7,7,Não reportado,-,Antistrip Agents - Polyamines*,< 1%,"Fibers, natural - Cellulose*",< 1%,Não reportada,WMA,171-200,-,-,-,-,"38,90","13,02","23,04","74,96",745,173,389,1307,2418,N/A,N/A,2418,0,N/A,0,0,https://asphaltepd.org/epd/d/ZXUwAD/
BM-25.0A - WMA ,Centreville ,3,3,64-22,34,-,-,Warm Mix Additive - Zeolites (aluminosilicates)*,< 1%,densa,WMA,177-200,-,-,-,-,"18,09","0,94","15,95","34,97",340,12,274,626,1086,N/A,N/A,1086,308,N/A,0,308,https://asphaltepd.org/epd/d/85UMGQ/
IM-19.0A - WMA ,Centreville ,4,4,64-22,29,-,-,Warm Mix Additive - Zeolites (aluminosilicates)*,< 1%,densa,WMA,177-200,-,-,-,-,"21,46","1,04","15,95","38,45",405,14,274,693,1302,N/A,N/A,1302,263,N/A,0,263,https://asphaltepd.org/epd/d/YqU3Bg/
SM-12.5A - WMA ,Centreville ,4,4,64-22,29,-,-,Warm Mix Additive - Zeolites (aluminosilicates)*,< 1%,densa,WMA,177-200,-,-,-,-,"23,00","1,07","15,95","40,02",435,14,274,723,1403,N/A,N/A,1403,262,N/A,0,262,https://asphaltepd.org/epd/d/BZU655/
SM-9.5A - WMA ,Centreville ,4,4,64-22,29,-,-,Warm Mix Additive - Zeolites (aluminosilicates)*,< 1%,densa,WMA,177-200,-,-,-,-,"24,71","1,10","15,95","41,76",469,15,274,757,1514,N/A,N/A,1514,261,N/A,0,261,https://asphaltepd.org/epd/d/xPUdE7/
SMA-9.5E ,Centreville ,6,6,76-22,8,-,-,Warm Mix Additive - Zeolites (aluminosilicates)*,< 1%,aberta,WMA,168-200,-,-,-,"1, 12","42,86","3,26","15,95","62,06",792,43,274,1109,2231,N/A,N/A,2231,77,N/A,0,77,https://asphaltepd.org/epd/d/25ULaK/
BM-25.0A - WMA ,Spotsylvania ,3,3,64-22,29,-,-,Warm Mix Additive - Zeolites (aluminosilicates)*,< 1%,densa,WMA,121-177,-,-,-,-,"20,32","3,00","22,65","45,98",383,40,85,508,1228,N/A,N/A,1228,263,N/A,0,263,https://asphaltepd.org/epd/d/P5UkKb/
IM-19.0A - WMA ,Spotsylvania ,4,4,64-22,29,-,-,Warm Mix Additive - Zeolites (aluminosilicates)*,< 1%,densa,WMA,121-177,-,-,-,-,"21,46","2,51","22,65","46,63",405,33,85,523,1302,N/A,N/A,1302,263,N/A,0,263,https://asphaltepd.org/epd/d/aRUbPJ/
SM-12.5A - WMA ,Spotsylvania ,4,4,64-22,29,-,-,Warm Mix Additive - Zeolites (aluminosilicates)*,< 1%,densa,WMA,121-177,-,-,-,-,"24,31","1,06","22,65","48,02",461,14,85,559,1488,N/A,N/A,1488,261,N/A,0,261,https://asphaltepd.org/epd/d/3JU6k2/
SM-12.5E ,Spotsylvania ,5,5,76-22,14,-,-,Warm Mix Additive - Zeolites (aluminosilicates)*,< 1%,densa,WMA,141-168,-,-,-,-,"34,58","1,45","22,65","58,68",637,19,85,740,1785,N/A,N/A,1785,130,N/A,0,130,https://asphaltepd.org/epd/d/J5Ux4j/
SM-9.5A - WMA ,Spotsylvania ,4,4,64-22,29,-,-,Warm Mix Additive - Zeolites (aluminosilicates)*,< 1%,densa,WMA,121-177,-,-,-,-,"25,45","1,08","22,65","49,18",483,14,85,582,1562,N/A,N/A,1562,261,N/A,0,261,https://asphaltepd.org/epd/d/5mU5Oq/
SM 9.5A WM (9005-2022-78 WM) ,Chantilly Plant ,4,4,64-22,29,Antistrip Agents - Organo-silanes*,< 1%,-,-,densa,WMA,177-200,-,-,-,-,"26,37","0,59","15,18","42,14",501,8,261,769,1622,N/A,N/A,1622,260,N/A,0,260,https://asphaltepd.org/epd/d/drU3lJ/
BM 25.0A ,Glade Spring ,5,5,64-22,35,Antistrip Agents - Amidoamines*,< 1%,-,-,densa,HMA,143-171,-,-,-,-,"27,10","1,21","24,82","53,14",515,16,57,587,1674,N/A,N/A,1674,318,N/A,0,318,https://asphaltepd.org/epd/d/LDUde2/
SM 12.5A ,Glade Spring ,6,6,64-22,26,Antistrip Agents - Amidoamines*,< 1%,-,-,densa,HMA,143-171,-,-,-,-,"32,91","3,37","24,82","61,11",628,45,57,729,2046,N/A,N/A,2046,236,N/A,0,236,https://asphaltepd.org/epd/d/rQUrpx/
SM 12.5E ,Glade Spring ,5,5,76-22,12,Antistrip Agents - Amidoamines*,< 1%,-,-,densa,HMA,149-177,-,-,-,-,"38,03","2,83","24,82","65,68",701,38,57,795,1971,N/A,N/A,1971,109,N/A,0,109,https://asphaltepd.org/epd/d/KoUJza/
SM 19.0A ,Glade Spring ,5,5,64-22,26,Antistrip Agents - Amidoamines*,< 1%,-,-,densa,HMA,143-171,-,-,-,-,"29,48","3,23","24,82","57,53",561,43,57,660,1823,N/A,N/A,1823,236,N/A,0,236,https://asphaltepd.org/epd/d/OPUDeo/
SM 9.5AL ,Glade Spring ,6,6,64-22,15,Antistrip Agents - Amidoamines*,< 1%,-,-,densa,HMA,143-171,-,-,-,-,"33,03","1,49","24,82","59,34",630,20,57,707,2046,N/A,N/A,2046,136,N/A,0,136,https://asphaltepd.org/epd/d/aRUdLk/

File: sheets/dados_WA.csv
Mix,Usinas,Tipo Binder,Binder,P.G,RAP,Tipo Binder Additive,Binder Additive,Tipo Mix Additive,Mix Additive,Granulometria,Processo Produtivo,Temperaturas,Teor de cal,Cimento Portland,Recycled Asphalt Shingles,Crusher fines,CO2 - Material,CO2 - Transporte,CO2 - Produção,CO2 - Total,NRPR Fuel - Material,NRPR Fuel - Transporte,NRPR Fuel - Produção,NRPR Fuel - Total,NRPR Mat - Material,NRPR Mat - Transporte,NRPR Mat - Produção,NRPR Mat - Total,SM - Material,SM - Transporte,SM - Produção,SM - Total,URLS
HMA2023-021 ,Rocky Reach ,4,4,76-28,19,-,-,-,-,densa,HMA,166-171,-,-,-,-,"31,09","1,55","24,07","56,71",571,21,407,999,1599,N/A,N/A,1599,174,N/A,0,174,https://asphaltepd.org/epd/d/mYUPBE/
"Mix 1 - 1/2"" HMA PG64-22 ",Singer Asphalt ,4,4,64-22,26,-,-,-,-,densa,HMA,149-163,-,-,-,-,"24,34","1,09","23,20","48,63",461,14,399,875,1488,N/A,N/A,1488,236,N/A,0,236,https://asphaltepd.org/epd/d/zwU9O1/
Mix 49 - 1/2 HMA PG64-22 ,Singer Asphalt ,4,4,64-22,20,-,-,-,-,densa,HMA,149-163,-,-,-,-,"24,40","1,10","23,20","48,71",463,15,399,877,1488,N/A,N/A,1488,181,N/A,0,181,https://asphaltepd.org/epd/d/mYUrR5/
"Mix 58- 1/2"" HMA 58H-22 ",Smith Island ,4,4,64-22,39,-,-,-,-,densa,HMA,132-166,-,-,-,-,"21,35","2,63","17,46","41,44",403,35,307,744,1302,N/A,N/A,1302,354,N/A,0,354,https://asphaltepd.org/epd/d/j5UgBo/
"Mix 62 - 1/2"" HMA 58H-22 ",Smith Island ,4,4,64-22,20,-,-,-,-,densa,HMA,142-163,-,-,-,-,"25,55","3,95","17,46","46,96",485,53,307,844,1562,N/A,N/A,1562,181,N/A,0,181,https://asphaltepd.org/epd/d/BZUVgR/
"Auburn Commercial 1/2"" HMA MD200012 ",Auburn ,4,4,64-22,25,-,-,-,-,Não reportada,HMA,152-168,-,-,-,-,"26,64","0,13","23,62","50,39",506,2,406,914,1637,N/A,N/A,1637,227,N/A,0,227,https://asphaltepd.org/epd/d/AKUv2d/
Auburn MD200031 PG58H-22 ,Auburn ,4,4,64-22,20,-,-,-,-,Não reportada,HMA,152-168,-,-,-,-,"26,69","0,14","23,62","50,45",507,2,406,915,1637,N/A,N/A,1637,181,N/A,0,181,https://asphaltepd.org/epd/d/drUYkQ/
Auburn MD210014 PG58H-22 ,Auburn ,6,6,64-22,19,-,-,-,-,other,HMA,153-159,-,-,-,-,"37,04","0,19","23,62","60,85",708,2,406,1117,2310,N/A,N/A,2310,170,N/A,0,170,https://asphaltepd.org/epd/d/74Uvz2/
Auburn MD210015 PG58V-22 ,Auburn ,5,5,70-22,16,-,-,-,-,Não reportada,HMA,157-170,-,-,-,-,"31,42","0,16","23,62","55,19",599,2,406,1007,1942,N/A,N/A,1942,143,N/A,0,143,https://asphaltepd.org/epd/d/wRUrpp/
Auburn MD220032 PG58H-22 ,Auburn ,5,5,64-22,16,-,-,-,-,other,HMA,141-158,-,-,-,-,"29,02","0,47","23,62","53,10",553,6,406,965,1785,N/A,N/A,1785,144,N/A,0,144,https://asphaltepd.org/epd/d/J5UOG6/
Auburn MD220033 PG58H-22 ,Auburn ,5,5,64-22,16,-,-,-,-,other,HMA,152-158,-,-,-,-,"32,90","0,53","23,62","57,05",628,7,406,1041,2038,N/A,N/A,2038,143,N/A,0,143,https://asphaltepd.org/epd/d/5mUKzl/
Auburn MD220042 PG58V-22 ,Auburn ,5,5,70-22,16,-,-,-,-,Não reportada,HMA,164-170,-,-,-,-,"28,50","0,14","23,62","52,26",543,2,406,951,1752,N/A,N/A,1752,144,N/A,0,144,https://asphaltepd.org/epd/d/LDUxYX/
"Seattle Commercial 1/2"" HMA MD200012 ",Seattle ,4,4,64-22,30,-,-,-,-,Não reportada,HMA,177-200,-,-,-,-,"26,58","3,36","20,06","50,00",505,45,343,892,1637,N/A,N/A,1637,272,N/A,0,272,https://asphaltepd.org/epd/d/YqU5xg/
Seattle MD200031 PG58H-22 ,Seattle ,4,4,64-22,20,-,-,-,-,Não reportada,HMA,177-200,-,-,-,-,"26,69","3,82","20,06","50,57",507,51,343,901,1637,N/A,N/A,1637,181,N/A,0,181,https://asphaltepd.org/epd/d/aRUq7z/
Seattle MD210014 PG58H-22 ,Seattle ,5,5,64-22,16,-,-,-,-,Não reportada,HMA,153-159,-,-,-,-,"31,42","0,51","20,06","51,98",599,7,343,949,1942,N/A,N/A,1942,143,N/A,0,143,https://asphaltepd.org/epd/d/3JUVwX/
Seattle MD210015 PG58V-22 ,Seattle ,5,5,70-22,16,-,-,-,-,Não reportada,HMA,167-173,-,-,-,-,"31,42","0,16","20,06","51,63",599,2,343,944,1942,N/A,N/A,1942,143,N/A,0,143,https://asphaltepd.org/epd/d/KoUyVp/
Seattle MD220032 PG58H-22 ,Seattle ,5,5,64-22,16,-,-,-,-,other,HMA,152-158,-,-,-,-,"29,02","0,15","20,06","49,22",553,2,343,897,1785,N/A,N/A,1785,144,N/A,0,144,https://asphaltepd.org/epd/d/QVU7ma/
Seattle MD220033 PG58H-22 ,Seattle ,5,5,64-22,16,-,-,-,-,Não reportada,HMA,152-158,-,-,-,-,"32,90","0,53","20,06","53,49",628,7,343,978,2038,N/A,N/A,2038,143,N/A,0,143,https://asphaltepd.org/epd/d/P5UwXd/
Seattle MD220042 PG58V-22 ,Seattle ,5,5,70-22,16,-,-,-,-,other,HMA,164-170,-,-,-,-,"28,50","0,14","20,06","48,70",543,2,343,887,1752,N/A,N/A,1752,144,N/A,0,144,https://asphaltepd.org/epd/d/gGUQbz/
"1/2"" 100 64-22 30 ",Richland ,4,4,64-22,29,-,-,-,-,densa,WMA,142-147,-,-,-,-,"25,45","0,35","20,58","46,38",483,5,235,722,1562,N/A,N/A,1562,261,N/A,0,261,https://asphaltepd.org/epd/d/J5UAJ/
"1/2"" 100 64-28 20 ",Richland ,4,4,64-28,19,-,-,-,-,densa,WMA,147-152,-,-,-,-,"25,05","0,95","20,58","46,58",472,13,235,720,1488,N/A,N/A,1488,174,N/A,0,174,https://asphaltepd.org/epd/d/vZUg2/
"1/2"" 100 64H-28 20 ",Richland ,4,4,70-28,19,-,-,-,-,densa,WMA,146-151,-,-,-,-,"29,03","0,95","20,58","50,56",533,13,235,780,1488,N/A,N/A,1488,174,N/A,0,174,https://asphaltepd.org/epd/d/BZUx3/
"1/2"" 75 64-22 30 ",Richland ,4,4,64-22,29,-,-,-,-,densa,WMA,142-147,-,-,-,-,"26,03","0,85","20,58","47,45",494,11,235,740,1599,N/A,N/A,1599,260,N/A,0,260,https://asphaltepd.org/epd/d/qmUxb/
"1/2"" 75 64-28 20 ",Richland ,4,4,64-28,19,-,-,-,-,densa,WMA,147-152,-,-,-,-,"26,22","0,34","20,58","47,14",495,4,235,734,1562,N/A,N/A,1562,174,N/A,0,174,https://asphaltepd.org/epd/d/DdU9q/
"1/2"" 75 64-28 30 ",Richland ,4,4,64-28,29,-,-,-,-,densa,WMA,147-152,-,-,-,-,"26,71","0,85","20,58","48,14",504,11,235,750,1599,N/A,N/A,1599,260,N/A,0,260,https://asphaltepd.org/epd/d/keUgq/
"3/8"" 100 64-28 20 ",Richland ,5,5,64-28,19,-,-,-,-,densa,WMA,147-152,-,-,-,-,"27,99","0,96","20,58","49,52",529,13,235,776,1674,N/A,N/A,1674,173,N/A,0,173,https://asphaltepd.org/epd/d/6QUvz/
"3/8"" 100 64H-28 20 ",Richland ,5,5,70-28,19,-,-,-,-,densa,WMA,146-151,-,-,-,-,"35,21","0,96","20,58","56,75",648,13,235,896,1823,N/A,N/A,1823,173,N/A,0,173,https://asphaltepd.org/epd/d/j5Uy4/
"3/8"" 75 64-28 30 ",Richland ,5,5,64-28,29,-,-,-,-,densa,WMA,147-152,-,-,-,-,"29,06","0,86","20,58","50,50",549,11,235,795,1748,N/A,N/A,1748,259,N/A,0,259,https://asphaltepd.org/epd/d/yeUe3/
"1/2"" 100 64H-28 20 ",Sullivan ,4,4,70-28,19,-,-,-,-,densa,HMA,165-169,-,-,-,-,"29,92","0,09","16,52","46,54",550,1,281,832,1536,N/A,N/A,1536,174,N/A,0,174,https://asphaltepd.org/epd/d/QVU7da/
"1/2"" 75 58-28 20 ",Sullivan ,4,4,58-28,19,-,-,-,-,densa,HMA,142-146,-,-,-,-,"26,53","0,10","16,52","43,15",504,1,281,787,1625,N/A,N/A,1625,174,N/A,0,174,https://asphaltepd.org/epd/d/AKUmZp/
"1/2"" 75 58-28 35 ",Sullivan ,4,4,58-28,34,-,-,-,-,densa,HMA,142-146,-,-,-,-,"21,86","0,08","16,52","38,46",413,1,281,695,1332,N/A,N/A,1332,306,N/A,0,306,https://asphaltepd.org/epd/d/aRUj3K/
"1/2"" 75 64H-28 20 ",Sullivan ,4,4,70-28,19,-,-,-,-,densa,HMA,165-169,-,-,-,-,"31,57","0,10","16,52","48,19",580,1,281,863,1625,N/A,N/A,1625,174,N/A,0,174,https://asphaltepd.org/epd/d/5mUKbl/
"3/8"" 100 64H-28 20 ",Sullivan ,4,4,70-28,19,-,-,-,-,densa,HMA,165-169,-,-,-,-,"29,99","0,10","16,52","46,61",551,1,281,833,1540,N/A,N/A,1540,174,N/A,0,174,https://asphaltepd.org/epd/d/mYUVo9/
"3/8"" 75 64H-28 20 ",Sullivan ,4,4,70-28,19,-,-,-,-,densa,HMA,165-169,-,-,-,-,"31,36","0,10","16,52","47,99",576,1,281,859,1614,N/A,N/A,1614,174,N/A,0,174,https://asphaltepd.org/epd/d/vZUGZv/
ATB ,032-Issaquah ,3,3,58-22,34,-,-,-,-,densa,HMA,149-163,-,-,-,-,"18,37","0,22","17,72","36,31",345,3,307,655,1105,N/A,N/A,1105,307,N/A,0,307,https://asphaltepd.org/epd/d/YqU3Gp/
B-Modified ,032-Issaquah ,4,4,58-22,30,-,-,-,-,densa,HMA,149-163,-,-,-,-,"25,16","0,31","17,72","43,18",477,4,307,788,1544,N/A,N/A,1544,270,N/A,0,270,https://asphaltepd.org/epd/d/ZXUwkv/
"HMA 1/2"" ",032-Issaquah ,4,4,58-22,30,-,-,-,-,densa,HMA,149-163,-,-,-,-,"25,16","0,31","17,72","43,18",477,4,307,788,1544,N/A,N/A,1544,270,N/A,0,270,https://asphaltepd.org/epd/d/xPUdlR/
"HMA 1/2"" WSDOT 58H-22 ",032-Issaquah ,5,5,64-22,20,-,-,-,-,densa,HMA,149-163,-,-,-,-,"27,60","0,34","17,72","45,66",525,4,307,836,1696,N/A,N/A,1696,180,N/A,0,180,https://asphaltepd.org/epd/d/4RUkXY/
"HMA 1/2"" WSDOT 58V-22 ",032-Issaquah ,5,5,70-22,20,-,-,-,-,densa,HMA,149-163,-,-,-,-,"27,60","0,34","17,72","45,66",525,4,307,836,1696,N/A,N/A,1696,180,N/A,0,180,https://asphaltepd.org/epd/d/9JUaXg/
"HMA 3/8"" WSDOT ",032-Issaquah ,6,6,58-22,15,-,-,-,-,densa,HMA,149-163,-,-,-,-,"33,54","0,41","17,72","51,67",640,5,307,953,2079,N/A,N/A,2079,132,N/A,0,132,https://asphaltepd.org/epd/d/bBUQEg/
"WMA 1/2"" ",032-Issaquah ,4,4,58-22,30,-,-,-,-,densa,WMA,149-163,-,-,-,-,"25,16","0,31","17,72","43,18",477,4,307,788,1544,N/A,N/A,1544,270,N/A,0,270,https://asphaltepd.org/epd/d/pMUEB6/
MD210020 ,Lakeview ,6,6,58-22,-,-,-,-,-,densa,HMA,154-158,-,-,-,-,"37,75","3,00","19,41","60,16",723,40,334,1097,2343,N/A,N/A,2343,0,N/A,0,0,https://asphaltepd.org/epd/d/3JU6oa/
MD210024 ,Lakeview ,5,5,58-22,20,-,-,-,-,Não reportada,HMA,153-159,-,-,-,-,"28,06","2,59","19,41","50,07",534,34,334,903,1726,N/A,N/A,1726,181,N/A,0,181,https://asphaltepd.org/epd/d/KoUa7J/
MD210032 ,Lakeview ,5,5,58-22,20,-,-,-,-,densa,HMA,167-173,-,-,-,-,"33,41","2,59","19,41","55,41",615,34,334,983,1726,N/A,N/A,1726,181,N/A,0,181,https://asphaltepd.org/epd/d/rQUD97/
MD220029 ,Lakeview ,5,5,58-22,20,-,-,-,-,densa,HMA,152-158,-,-,-,-,"27,83","2,54","19,41","49,78",529,34,334,897,1711,N/A,N/A,1711,181,N/A,0,181,https://asphaltepd.org/epd/d/GZUqR3/
MD210020 ,Sumner ,6,6,58-22,-,-,-,-,-,densa,HMA,153-159,-,-,-,-,"36,04","4,88","18,88","59,80",689,65,320,1074,2232,N/A,N/A,2232,0,N/A,0,0,https://asphaltepd.org/epd/d/E3UdGd/
MD210024 ,Sumner ,5,5,58-22,20,-,-,-,-,densa,HMA,153-159,-,-,-,-,"30,12","2,29","18,88","51,29",574,30,320,924,1860,N/A,N/A,1860,181,N/A,0,181,https://asphaltepd.org/epd/d/XZUDEO/
MD210032 ,Sumner ,5,5,70-22,20,-,-,-,-,densa,HMA,167-173,-,-,-,-,"35,89","2,67","18,88","57,44",661,35,320,1016,1860,N/A,N/A,1860,181,N/A,0,181,https://asphaltepd.org/epd/d/OPUajr/
MD220029 ,Sumner ,5,5,58-22,20,-,-,-,-,densa,HMA,152-158,-,-,-,-,"27,83","3,12","18,88","49,83",529,41,320,891,1711,N/A,N/A,1711,181,N/A,0,181,https://asphaltepd.org/epd/d/4RUR2w/
MD220002 ,McChord Plant ,5,5,58-22,18,-,-,-,-,open,HMA,135-163,-,-,-,-,"30,14","1,84","17,55","49,53",574,24,297,896,1860,N/A,N/A,1860,159,N/A,0,159,https://asphaltepd.org/epd/d/DdUVXl/
