Repository: VictoriaCavalcanti/Impacto_Asfalto

# Asphalt Impact Research

To help a **Scientific Iniciation in Asphalt Impact**, we development a **Web Scrappy** to collect reserch data from **EDP's (Enviroment Production Declarations)**. The source of EDP's is [Emerald Eco-Label EPD Tool](https://asphaltepd.org), the current application get specific information from all EDP's from all 39 states of United States of America, in total we got data from 1717 EDP's that are writed in tables (matrices) on csv file format, every state have his on csv file.

The current documentation are in working process and assumes that you are a beginner in programming and not familiar with python projects, so maybe the docs can be to heavily 'step by step' for you.

> [!NOTE]
> Last Update 18/10/2023

## Summary
- [How to use/run the apllication](#how-to-use/run-the-aplication)
- [Application architecture]()
- [How to adapt the apllication]()
- [Next steps]()

## How to use/run the aplication

Run the application is pretty easy, but first you need to install the project dependencies, let's get on it.

### Setting the enviroment

First make sure that you have Python 3 installed in your machine, you can download from [here](https://www.python.org/downloads/).

The projects depends on [Requests](https://requests.readthedocs.io/en/latest/) and [BeautifulSoup4](https://www.crummy.com/software/BeautifulSoup/bs4/doc/) libs, to avoid
install this libs in global scope (that may cause version conflits with other python projects in you computer) we strongly recommend using [virtualenv](https://virtualenv.pypa.io/en/latest/) that is a virtual enviroment, you may have a little more work but is worth! Let's create your venv and install the libs.

**To create a virtual env:**

Windows:
```bash
py -m venv .venv
```

Mac/Linux:
```bash
python3 -m venv .venv
```

Now you may have a .venv folder in the project folder, to install the dependencies only in this .venv we need first activate the venv, to do that run this command:

Windows:
```bash
.\.venv\Scripts\activate
```

Mac/Linux:
```bash
.\.venv\bin\activate
```

If things are doing right, you now have a '(.venv)' in the left of console line, that shows that the virtual enviroment is activated.
>[!IMPORTANT]
>Make sure to activate the venv, otherwise the libs will be installed globally

**To install the dependencies:**
```bash
pip install -r requirements.txt
```

**To list packages list:**

```bash
pip list
```

You may have to see this in the left side:

```
beautifulsoup4     
bs4                
certifi            
charset-normalizer 
idna               
pip                
requests           
setuptools         
soupsieve          
urllib3  
```
Done! Finnaly the enviroment is setted and you can run the application.

### Running the application

Windows:
```bash
py run.py
```

Mac/Linux:
``` bash
python3 run.py
```

### Finishing the application:

After running the scrappy, to deactivate the virtual env you just need to run this command:

``` bash
deactivate
```

## Apllication architecture

## How to adapt the application

## Next steps

File: dados_transpostos.csv
URLS,Binder,P.G,RAP,Graduação,Tipo de Mistura,Temperaturas,Lime,Cimento Portland,CO2 - Material,CO2 - Transport,CO2 - Production,CO2 - Total,NRPR Fuel - Material,NRPR Fuel - Transport,NRPR Fuel - Production,NRPR Fuel - Total,NRPR Mat - Material,NRPR Mat - Transport,NRPR Mat - Production,NRPR Mat - Total,SM - Material,SM - Transport,SM - Production,SM - Total
https://asphaltepd.org/epd/d/85Uo81/,3,67-22,34,dense,HMA,141-163,-,-,"16,83","7,07","24,86","48,76",315,94,434,843,1004,N/A,N/A,1004,310,N/A,0,310
https://asphaltepd.org/epd/d/YqUzR8/,4,67-22,34,dense,HMA,141-163,-,-,"22,55","7,81","24,86","55,22",426,104,434,964,1376,N/A,N/A,1376,306,N/A,0,306
https://asphaltepd.org/epd/d/4RURgb/,5,67-22,19,dense,HMA,141-163,-,-,"27,27","11,73","24,86","63,86",519,156,434,1108,1674,N/A,N/A,1674,173,N/A,0,173
https://asphaltepd.org/epd/d/1AU2pJ/,4,67-22,19,dense,HMA,149-177,-,-,"24,98","15,35","24,86","65,20",474,204,434,1112,1525,N/A,N/A,1525,174,N/A,0,174
https://asphaltepd.org/epd/d/DdUGdy/,2,67-22,35,dense,HMA,121-177,-,-,"15,57","3,73","29,35","48,65",291,49,136,476,922,N/A,N/A,922,313,N/A,0,313
https://asphaltepd.org/epd/d/j5UQlg/,4,76-22,34,dense,HMA,121-177,-,-,"28,32","4,67","29,35","62,34",519,62,136,717,1458,N/A,N/A,1458,309,N/A,0,309
https://asphaltepd.org/epd/d/6QU6Q6/,4,67-22,34,dense,HMA,121-177,-,-,"23,79","4,11","29,35","57,26",450,55,136,641,1458,N/A,N/A,1458,312,N/A,0,312
https://asphaltepd.org/epd/d/keUv83/,5,67-22,19,dense,HMA,121-177,-,-,"27,84","5,91","29,35","63,09",530,78,136,744,1711,N/A,N/A,1711,176,N/A,0,176
https://asphaltepd.org/epd/d/xPU5kK/,5,76-22,19,dense,WMA,ced-hin,-,-,"33,57","6,12","29,35","69,04",618,81,136,835,1734,N/A,N/A,1734,175,N/A,0,175
https://asphaltepd.org/epd/d/o8UK69/,5,76-22,19,dense,HMA,121-177,-,-,"33,15","5,83","29,35","68,32",610,77,136,823,1711,N/A,N/A,1711,176,N/A,0,176
https://asphaltepd.org/epd/d/9JUmdv/,5,76-22,19,dense,WMA,ced-hin,-,-,"33,56","6,12","29,35","69,03",617,81,136,834,1733,N/A,N/A,1733,175,N/A,0,175
https://asphaltepd.org/epd/d/BZUy9B/,5,76-22,19,dense,HMA,121-177,-,-,"39,12","6,52","29,35","75,00",731,87,136,953,1747,N/A,N/A,1747,175,N/A,0,175
https://asphaltepd.org/epd/d/qmU6Jj/,4,67-22,34,dense,HMA,121-177,-,-,"21,51","3,78","29,35","54,64",406,50,136,592,1309,N/A,N/A,1309,313,N/A,0,313
https://asphaltepd.org/epd/d/vZUPKL/,3,67-22,35,Not Reported,HMA,135-163,-,-,"16,53","2,60","25,58","44,72",310,35,446,790,986,N/A,N/A,986,318,N/A,0,318
https://asphaltepd.org/epd/d/keU1l7/,3,67-22,34,dense,HMA,149-177,-,-,"16,14","2,78","23,79","42,71",302,37,142,481,960,N/A,N/A,960,309,N/A,0,309
https://asphaltepd.org/epd/d/qmUXYG/,4,67-22,34,dense,HMA,149-177,-,-,"22,03","3,35","23,79","49,17",416,45,142,603,1343,N/A,N/A,1343,306,N/A,0,306
https://asphaltepd.org/epd/d/6QUKGO/,3,67-22,34,dense,HMA,149-177,-,-,"15,82","2,33","23,79","41,93",295,31,142,469,937,N/A,N/A,937,318,N/A,0,318
https://asphaltepd.org/epd/d/j5Ugpq/,4,67-22,19,dense,HMA,149-177,-,-,"26,16","6,00","23,79","55,95",497,80,142,719,1602,N/A,N/A,1602,174,N/A,0,174
